Repository: gutenbergbooks/52724

Project Gutenberg (https://www.gutenberg.org) public repository for
eBook #52724 (https://www.gutenberg.org/ebooks/52724)

File: 52724-h/52724-h.htm (part 1 of 12)
The Project Gutenberg eBook of Glass Manufacture, by Walter Rosenhain.

The Project Gutenberg EBook of Glass Manufacture, by Walter Rosenhain

This eBook is for the use of anyone anywhere in the United States and most
other parts of the world at no cost and with almost no restrictions
whatsoever.  You may copy it, give it away or re-use it under the terms of
the Project Gutenberg License included with this eBook or online at
www.gutenberg.org.  If you are not located in the United States, you'll have
to check the laws of the country where you are located before using this ebook.

Title: Glass Manufacture

Author: Walter Rosenhain

Release Date: August 5, 2016 [EBook #52724]

Language: English

Character set encoding: UTF-8

*** START OF THIS PROJECT GUTENBERG EBOOK GLASS MANUFACTURE ***

Produced by Chris Curnow, Charlie Howard, and the Online
Distributed Proofreading Team at http://www.pgdp.net (This
file was produced from images generously made available
by The Internet Archive)

The “Westminster” Series

GLASS MANUFACTURE

GLASS

MANUFACTURE

BY

WALTER ROSENHAIN B.A. B.C.E.

SUPERINTENDENT OF THE DEPARTMENT OF METALLURGY AND

METALLURGICAL CHEMISTRY AT THE NATIONAL

PHYSICAL LABORATORY

NEW YORK

D. VAN NOSTRAND COMPANY

23 MURRAY AND 27 WARREN STREETS

1908

BRADBURY, AGNEW, & CO. LD., PRINTERS,

LONDON AND TONBRIDGE.

v

PREFACE

The present volume on Glass Manufacture has been
written chiefly for the benefit of those who are users of
glass, and therefore makes no claim to be an adequate guide
or help to those engaged in glass manufacture itself. For
this reason the account of manufacturing processes has
been kept as non-technical as possible; no detailed drawings
of plant or appliances have been given, and only a few
illustrative diagrams have been introduced for the purpose
of avoiding lengthy verbal descriptions. In describing each
process the object in view has been to give an insight into
the rationale of each step, so far as it is known or understood,
and thus to indicate the possibilities and limitations
of the process and of its resulting products rather than to
provide a detailed guide to the technique of the various
operations. The practical aim of the book has further been
safeguarded by the fact that the processes described in these
pages are, with the exception of those described as obsolete,
to the author’s definite knowledge, in commercial use at the
present time. For this reason many apparently ingenious
and beautiful processes described in earlier books on glass
have not been mentioned here, since the author could find
no trace of their employment beyond the records of the
various patents involved. On the other hand the readervi
must be warned to bear in mind that the peculiar conditions
of the glass manufacturing industry have led to the practice
on the part of manufacturers of keeping their processes as
secret as possible, so that the task of the author who would
give an accurate account of the best modern processes used
in any given department of the industry is beset with great
difficulties. The author has endeavoured to steer the best
course open to him under these circumstances, and he
would appeal to the paucity of glass literature in the
English language as evidence of the difficulty to which he
refers.

In addition to these difficulties, which arise largely from
considerations of a commercial nature, the writer of a book
on glass is further confronted with technical difficulties of
no inconsiderable order. As already indicated, the aim of
the present author has been to describe processes from the
point of view of principles and methods rather than as mere
rule-of-thumb descriptions of manufacturing manipulations,
but in doing this he is met at every turn by the fact that
from the scientific side the greater part of the field of glass
manufacture is a “terra incognita.” In making this
statement the labours of many eminent scientific workers
are by no means forgotten, but the entire field is so large
and beset with such great experimental difficulties that even
the labours of a list of investigators that includes the
names of Fraunhofer and Faraday, Stokes, Hopkinson,
Abbé and Schott, have resulted in little more than an
accumulation of empirical data which, while they have been
productive of great direct practical results, have left the
science of glass still in a very elementary condition. To
take two examples in illustration of this fact we may mentionvii
the question of the connection between chemical composition
and any of the physical properties of glass, such as refraction
and dispersion of light, and on the more mechanical
side the question why all processes, such as rolling or
moulding, which involve the contact of hot glass with metal
result in a roughening of the glass surface. The former
question has been studied by several of the investigators
named above, Schott and Abbé having particularly devoted
an enormous amount of labour and money to the study of
the question with results which have proved disappointing
from the scientific point of view. By prolonged experimenting
and the employment of a costly system of trial and
error an important series of novel and useful glasses has
been produced by these workers, but no law by whose aid
the optical properties of a glass of given chemical composition
could be predicted has yet been discovered, and as a
summary of the known facts only the vaguest general
principles are available for the guidance of those who wish
to produce glasses of definite properties. The same applies
in a similar degree to most of the other properties of glass,
with the exception, perhaps, of density and thermal expansion;
attempts to generalise from the known data of a
limited number of glasses generally meet with unqualified
failure. The conclusion which one is forced to admit is
that the fundamental principles underlying the nature and
constitution of glasses have yet to be discovered. A study
of the other question mentioned above as an example of the
limitations of our knowledge leads to the same conclusion;
an almost endless succession of inventors have busied
themselves with devices for overcoming the roughening
action of rollers and moulds upon glass, but without anyviii
real success. A long list of other examples of the same
kind could be given, our knowledge of the physical and
chemical principles underlying many of the phenomena
met with in glass manufacture being deplorably deficient.
It will thus be seen that to write a truly scientific account
of glass manufacture is at the present time impossible, and
the reader is asked to bear this in mind if he should find
the chemical or physical explanations given in this book
less frequent or less adequate than could be desired.

Having dwelt somewhat emphatically on the limitations
of our present scientific knowledge as applied to glass
manufacture, it is perhaps scarcely necessary at the present
time to emphasise the fact that this state of affairs should
act as the strongest incentive to further investigation of the
whole subject. The difficulty, however, lies in the fact that
such investigation can scarcely be carried on by voluntary
workers in ordinary laboratories, but must be undertaken
with the active help of glass manufacturers at their works.
Glass is essentially a substance that cannot be satisfactorily
handled in small quantities, particularly so far as all the
phenomena connected with its production and manipulation
while hot are concerned; the influences of containing
vessels, of furnace gases and of rapid cooling are all
enormously exaggerated if ounces instead of hundredweights
or tons of glass are used for experimental purposes, and
these influences and others of the same nature vitally affect
all the results of small-scale laboratory operations. The
progress of our scientific knowledge of glass—and the
consequent development of the glass industry from its
present state where rule-of-thumb and “practical experience”
still hold excessive sway—lies in the hands of thoseix
concerned in the industry itself. It must be admitted that to
undertake such work involves the expenditure of much time
and money on the part of a manufacturer, while the field is
so large and the problems so complicated that any adequate
return cannot be promised for the immediate future; on
the other hand the very size of the field and the difficulty
of the problems offers the promise of the greatest ultimate
reward; a really important scientific discovery in connection
with glass would be certain to bring in its train industrial
developments whose limits it is impossible to foresee. The
industrial success of the glass-works of Schott in Jena is
often quoted as a brilliant example of commercial success
resulting from purely scientific investigations in this actual
field; an example of still greater magnitude is furnished by
the success of the aniline dye works of Germany which are
built up on purely scientific achievements. The glass
industry as a whole, supplying some of the absolute
necessaries of modern life, should be capable of offering the
greatest rewards to success, and the example of other
industries has shown that ultimate success is bound to reward
properly-conducted and perseverant scientific research.
Nowhere is this more urgently needed than in the whole
field of glass manufacture.

The author is indebted to Mr. W. C. Hancock for valuable
assistance in the reading of proofs and various suggestions
in connection with the contents of this book.

xi

TABLE OF CONTENTS

PAGE	

Preface	v	

CHAPTER I.	

THE PHYSICAL AND CHEMICAL PROPERTIES OF GLASS.	

Definition of the term “Glass”—Amorphous structure the common feature of all vitreous bodies—Glass a congealed fluid—Glasses not definite chemical compounds but complex solutions—Range of chemical composition available for glass-making—Considerations governing chemical composition—Influence of composition on physical properties—Chemical stability of glass—Permanence of glass surfaces—Action of water, acids, and alkalies on glass—Action of light on glass	p. 1	

CHAPTER II.	

THE PHYSICAL PROPERTIES OF GLASS.	

Mechanical properties: tensile strength, crushing strength, elasticity, ductility, and hardness—Thermal properties of glass: thermal endurance, coefficient of expansion, thermal conductivity—Thermometer glass—Electrical properties of glass—Transparency and colour of glass	p. 18	

CHAPTER III.xii	

THE RAW MATERIALS OF GLASS MANUFACTURE.	

General considerations—Chemical purity, moisture, and physical condition, constancy of quality—Sources of silica, sand and sandstone—Felspar—Sources of alkali: Soda ash (carbonate of soda), salt-cake (sulphate of soda), pearl ash (carbonate of potash)—Alkali nitrates—Natural minerals containing alkalies—Sources of other bases: Lime, chalk, limestone, slaked lime—Gypsum (sulphate of lime)—Barium compounds—Magnesia and zinc—Lead oxide, red lead—Aluminium, manganese, arsenic—Carbon—Coke, charcoal, anthracite coal	p. 35 	

CHAPTER IV.	

CRUCIBLES AND FURNACES FOR THE FUSION OF GLASS.	

Fire-clay and silica-brick—Manufacture of glass-melting pots—Drying and first heating of pots—Blocks for tank and other furnaces—Uses of silica brick—Furnaces—Coal-fired and gas-fired furnaces—Gas producers—Regenerative furnaces, principles and construction of Siemens’ furnaces—Recuperative furnaces—General arrangements of modern tank furnaces—Relative advantages of tank and pot furnaces	p. 54	

CHAPTER V.	

THE PROCESS OF FUSION.	

Mixing of raw materials by hand and by machinery—The charging operation—Chemical reactions during melting of carbonate mixtures, and of sulphate mixtures—Influence of carbon on the reactions—The fining process	p. 73	

CHAPTER VI.	

PROCESSES USED IN THE WORKING OF GLASS.	

Ladling, gathering, and casting—Limitations of ladling—Ladling used for rolled glass, gathering for blown glass—Rolling of glass—Blowing processes and operations—Use of moulds—Pressing—Moulding	p. 84	

CHAPTER VII.xiii	

BOTTLE GLASS.	

Raw materials—Furnaces—Predominance of tank furnaces—Process of blowing bottles by hand—Gathering, marvering, blowing—Use of fire-clay and metal moulds—Formation of neck—Improved appliances, moulds and tools—Manufacture of bottles by machinery—The “Boucher” bottle-blowing machine—Annealing of bottles—Large bottles, carboys—Aids to the blower—Sievert’s process—Large shallow vessels, bath-tubs	p. 95	

CHAPTER VIII.	

BLOWN AND PRESSED GLASS.	

Raw materials—Bohemian glass and flint glass—Gathering and blowing—Chair work—Hand work—Production of tumblers by hand—Application of coloured glass to blown articles—Use of moulds as aids to blowing—Roughening effect of moulds—Fire-polishing by reheating—Use of compressed air—Pressed glass—Moulds and presses—Capacity and limitations of pressing process	p. 108	

CHAPTER IX.	

ROLLED OR PLATE GLASS.	

Rolled plate glass—Furnaces—Raw materials—Process of ladling—The rolling table—Annealing—Cutting and sorting—Patterns on rolled plate—“Figured” rolled plate—Machine used for double-rolling—Polished plate—Raw materials—Casting from melting pots—Special casting pots—The rolling table—Importance of flatness—Annealing kilns—Grinding and polishing processes—Machines used for grinding and polishing—Method of holding the glass—Abrasives and polishing materials—Theory of the polishing process—Limiting sizes of polished plate—Homogeneity of polished plate—Uses of plate glass—Bent polished plate—Mirrors—Bevelling, process and machines—Wired plate glass, rolled and polished—Difficulties and limitations—Advantages of wired glass	p. 122	

CHAPTER X.xiv	

SHEET AND CROWN GLASS.	

Comparison of sheet with polished plate—Raw materials for sheet—Furnaces: various forms of tank furnaces—Blowing process—Gathering, forming the gathering on blocks, forming the shoulder of the cylinder, blowing the cylinder, opening the end of the cylinder, detaching cylinder from pipe—Cutting off the “cap”—Splitting the cylinder—Flattening and annealing—Cutting and sorting sheet-glass—Defects of sheet-glass—Variations of the process—Attempts to produce “sheet” glass by rolling—Sievert’s process—Direct drawing processes—The American process for drawing cylinders—Fourcault’s processes—Difficulties and limitations—Crown glass—The blowing process—Limitations	p. 149	

CHAPTER XI.	

COLOURED GLASSES.	

Definition of coloured glass—Physical causes of colour—Colouring substances: copper, silver, gold, carbon, tin, arsenic, sulphur, chromium, uranium, fluorine, manganese, iron, nickel, cobalt—Range and depths of tints available—Intensely coloured glasses—The process of “flashing”—Character of “flashed” glass—Colours produced on glass by painting: use of coloured “glazes” as paints—Ancient stained glass and modern glass—Technical uses of coloured glass, photography, railway and marine signals	p. 178	

CHAPTER XII.	

OPTICAL GLASS.	

Nature and properties of optical glass—Homogeneity—Formation and removal of striæ in solutions and in glass—Transparency and colour—Absorption of light in “decolourised” glasses—Refraction and dispersion—Definitions—Refractive index, dispersion, medium dispersion, the quantity ν—Specification of optical properties in terms of certain spectrum lines—Table of typical optical glasses and their optical constants—Crown and flint glasses—Relation between refraction and dispersion in the older and newer glasses—Work of Abbé and Schott—Applications of the new glasses—Non-proportionality of dispersion in different types of glass—Resulting imperfections of achromatism—The relative partial dispersions of glasses—Pairs of glasses giving perfect achromatism not yet fully available—Constants of Schott’s telescope crown and flint—Narrow range of optical glasses, consequent limitations in lens design—Causes of these narrow limits—Possible directions of extension—Chemical stability of optical glasses—Double refraction in optical glass arising from imperfect annealing	p. 205	

CHAPTER XIII.xv	

OPTICAL GLASS.	

The manufacture of optical glass—Raw materials—Mixing—Furnaces and crucibles—Kilns for heating pots—Transfer of pots from kiln to melting furnace—Introduction of cullet and raw materials—The fining process, difficulties and limitations—The stirring process—The final cooling of the glass—Rough sorting of the glass fragments—Moulding and final annealing of the moulded glass—Grinding and polishing of plates and discs for examination; smallness of yield obtained—Difficulty of obtaining large blocks of perfect glass	p. 223	

CHAPTER XIV.	

MISCELLANEOUS PRODUCTS.	

Glass tubing—Gathering and drawing of ordinary tubes—Special varieties of tube—Combustion tubes—Tubes of vitreous silica—Varieties of vitreous silica—Transparent, glass-like silica ware—Great cost of production—Translucent “milky” silica ware produced electrically—Great thermal endurance of vitreous silica—Sensitiveness to chemical action of all basic substances at high temperatures—Glass rod and fibre—Glass wool—Quartz fibres—Glass beads—Artificial gems—Use of very dense flint glass coloured to imitate precious stones—Means of distinguishing imitations—Precious stones produced by artificial means—Chilled glass—Great strength and fragility of chilled glass—Rupert’s drops—Manufacture of “tempered” glass by Siemens—De La Bastie’s process—Massive glass, used for house construction and paving blocks—Water-glass (silicate of soda or potash), manufacture in tank furnaces—Glass for lighthouse lenses and searchlight mirrors—Production by casting glass in iron moulds—Sizes and types of lenses and prisms produced	p. 238	

Appendix—Bibliography of Glass Manufacture	p. 253xvi	

1

GLASS MANUFACTURE

CHAPTER I.

THE PHYSICAL AND CHEMICAL PROPERTIES OF GLASS.

Although the term “glass” denotes a group of bodies
which possess in common a number of well-defined and
characteristic properties, it is difficult to frame a satisfactory
definition of the term itself. Thus while the property of
transparency is at once suggested by the word “glass,”
there are a number of true glasses which are not transparent,
and some of which are not even translucent. Hardness and
brittleness also are properties more or less characteristic of
glasses, yet very wide differences are to be found in this
respect also, and bodies, both harder and more fragile than
glass, are to be found among minerals and metals. Perhaps
the only really universal property of glasses is that of
possessing an amorphous structure, so that vitreous bodies
as a whole may be regarded as typical of “structureless”
solids. All bodies, whether liquid or solid, must possess an
ultimate structure, be it atomic, molecular or electronic in
character, but the structure here referred to is not that of2
individual molecules but rather the manner of grouping or
aggregation of molecules.

In the great majority of mineral or inorganic bodies the
molecules in the solid phase are arranged in a definite
grouping and the body is said to have a crystalline structure;
evidences of this structure are generally visible to the
unaided eye or can be revealed by the microscope. Vitreous
bodies on the other hand are characterised by the entire
absence of such a structure, and the mechanical, optical
and chemical behaviour of such bodies is consistent only
with the assumption that their molecules possess the same
arrangement, or rather lack of arrangement, that is found
in liquids.

The intimate resemblance between vitreous bodies and
true liquids is further emphasised when it is realised
that true liquids can in many instances pass into the
vitreous state without undergoing any critical change or
exhibiting any discontinuity of behaviour, such as is
exhibited during the freezing of a crystalline body. In the
latter class of substances the passage from the liquid to the
crystalline state takes place at one definite temperature, and
the change is accompanied by a considerable evolution of
heat, so that the cooling of the mass is temporarily arrested.
In the case of glasses, on the other hand, the passage from
the liquid to the apparently solid condition is gradual and
perfectly continuous, no evolution of heat or retardation of
cooling being observed even by the aid of the most delicate
instruments. We are thus justified in speaking of glasses
as “congealed liquids,” the process of congealing in this
case involving no change of structure, no re-arrangement of
the molecules, but simply implies a gradual stiffening of3
the liquid until the viscosity becomes so great that the body
behaves like a solid. It is, however, just this power of
becoming exceedingly stiff or viscous when cooled down to
ordinary temperatures that renders the existence of vitreous
bodies possible. All glasses are capable of undergoing the
change to the crystalline state when kept for a sufficient
time at a suitable temperature. The process which then
takes place is known as “devitrification,” and sometimes
gives rise to serious manufacturing difficulties.

Molten glass may be regarded as a mutual solution of a
number of chemical substances—usually silicates and
borates. When cooled in the ordinary way these bodies
remain mutually dissolved, and ordinary glass is thus
simply a congealed solution. The dissolved substances
have, however, natural freezing-points of their own, and if
the molten mass be kept for any length of time at a
temperature a little below one of these freezing-points, that
particular substance will begin to solidify separately in the
form of crystals. The facility with which this will occur
depends upon the properties of the ingredients and upon
the proportions in which they are present in the glass. In
some cases this devitrification sets in so readily that it can
scarcely be prevented at all, while in other cases the glass
must be maintained at the proper temperature for hours
before crystallisation can be induced to set in. In either
of these cases, provided that the glass is cooled sufficiently
rapidly to prevent crystallisation, the sequence of events
during the subsequent cooling of the mass is this: as the
temperature falls further and further below the natural
freezing-point of one or other of the dissolved bodies, the
tendency of that body to crystallise out at first rapidly4
increases; as the temperature falls, however, the resistance
which the liquid presents to the motion of the molecules
increases at a still greater rate, so that two opposing forces
are at work, one of them an increasing tendency towards
crystallisation, the other a still more rapidly increasing
resistance to any change. There is thus for every glass
a certain critical range of temperature during which the
greatest tendency exists for the crystallising forces to overcome
the internal resistance; through this range the glass
must be cooled at a relatively rapid rate if devitrification is
to be avoided; at lower temperatures the crystallising forces
require increasingly longer periods of time to produce
any sensible effect, until, as the ordinary temperature is
approached, the forces of internal resistance entirely prevent
all tendency to crystallisation.

The phenomena just described in reality constitute the
natural limit to the range of bodies which can be obtained
in the vitreous state: as we approach this limit the glass
requires more and more rapid cooling through the critical
range of temperature, and is thus more and more liable to
devitrify during the manufacturing processes, until finally
the limit is set when no industrially feasible rapidity of
cooling suffices to retain the mass in the vitreous state.

While the range of bodies that can be obtained in the
vitreous state is very large, only a comparatively small
number of substances are ordinarily incorporated in industrial
glasses. With the exception of certain special glasses
used for scientific purposes, such as the construction of optical
lenses, thermometers and vessels intended to resist unusual
treatment, all industrial glasses are of the nature of mixed
silicates of a few bases, viz., the alkalies, sodium and5
potassium, the alkaline earths, calcium, magnesium, strontium,
and barium, the oxides of iron and aluminium
(generally present in minor quantities), and lead oxide.
The manner in which these various elements enter into
combination and solution with one another has been much
investigated, and the more general conclusions have been
anticipated in what has been said above. It is abundantly
evident that glasses are not definite chemical compounds,
but rather solutions, in varying proportions, of a series of
definite compounds in one another. In many cases the
actual constitution of industrial glasses is so complex as,
for the present at all events, to baffle adequate chemical
expression.

One of the factors that limit the range of possible compositions
of glasses has already been indicated, and two
others must now be discussed. For industrial purposes,
the cost and rarity of the ingredients becomes a vital bar at
a certain stage; thus the use of such elements as lithium,
thallium, etc., is prohibitively costly. In another direction
the glass-maker is very effectively restrained by the
limitations of his furnaces as regards temperature. The
presence of excessive proportions of silica, lime, alumina,
etc., tends to raise the temperature required for the free
fusion of the glass, and when this temperature seriously
exceeds 1600° C., the manufacture of the glass in ordinary
furnaces becomes impossible. Thus pure silica can be
converted into a glass possessing very valuable properties,
but the requisite temperature cannot be attained in regenerative
gas-fired furnaces such as are ordinarily used by glass
manufacturers. The production of this glass has accordingly
been carried on upon a small scale only by means of6
laboratory furnaces heated by oxy-acetylene flames, while
latterly a less perfect variety of silica glass-ware has been
produced on a large scale by the aid of electric furnaces.
Such methods are, however, obviously limited to very
special products commanding special prices.

A further limitation in the choice of chemical components
is placed upon the manufacturer by the actual chemical
behaviour of the glass both during manufacture and in use.
As regards chemical behaviour during manufacture, it must
be borne in mind that, although glasses are of the nature
of solutions rather than of compounds, yet these solutions
tend towards a state of saturation; thus a glass rich in
silica and deficient in bases will readily dissolve any basic
materials with which it may come in contact, while, on the
other hand, a glass rich in bases and poor in acid constituents
such as silica, boric acid or alumina, will readily
absorb acid bodies from its surroundings. During the
process of melting, glass is universally contained in fire-clay
vessels. These are chosen, as regards their own
chemical composition, so as to offer to the molten glass a
few of those materials in which the glass itself is deficient;
yet a limit arises in this respect also, since glasses very
rich in bases, such as the very dense lead and barium glass
made for optical purposes, rapidly attack any fire-clay with
which they may come in contact. The finished glass
also betrays its chemical composition by its chemical
behaviour towards the atmospheric agents, such as moisture
and carbonic acid, with which it comes in contact; glasses
containing an excessive proportion of alkali, for example,
are found to be seriously hygroscopic and to undergo rapid
decomposition, especially in a damp atmosphere.

7
Within the limits set by these considerations, the glass
manufacturer chooses the chemical composition of his glass
according to the purpose for which it is intended; for most
industrial products the cheapest and most accessible raw
materials that will yield a glass of the requisite appearance
are employed, while for special purposes the dependence
of physical properties upon chemical composition is utilised,
as far as possible, in order to attain a glass specially
suited to the particular requirements in question. Thus
the flint and barium glasses used for table and ornamental
ware derive from the dense and strongly refracting oxides
of lead and barium their properties of brilliancy and weight.
The fusibility and softness imparted to the glass by the
presence of these bases further adapts it to its purpose by
facilitating the complicated manipulations to which the
glass must be subjected in the manufacturing processes.

Taking our next example at almost the opposite extreme,
the hardest “combustion tubing,” which is intended to
resist a red heat without appreciable softening, is manufactured
by reducing the basic contents of the glass to the
lowest possible degree, especially minimising the alkali
content, and using the most refractory bases available, such
as lime, magnesia, and alumina in the highest possible
proportions. Such glass is, of course, difficult to melt, and
special furnaces are required for its production, but on the
other hand this material meets requirements which ordinary
soda-lime or flint glass tubing could never approach.
Another instance of these refractory glasses is to be found
in the Jena special thermometer glasses and in the French
(Tonnelot) “Verre dur”; the best of these glasses show
little or no plasticity at temperatures approaching 500° C.,8
and have thus rendered possible a considerable extension
of the range of the mercury thermometer. Further
modification of chemical composition has resulted in the
production of glasses which are far less subject to those
gradual changes which occur in ordinary glass when used
for the manufacture of thermometers—changes which
vitiated the accuracy of most early thermometers. A still
more extensive adaptation of chemical composition to the
attainment of desired physical properties has been reached
primarily as a result of the labours of Schott and Abbé, in
the case of optical glasses. The work of these men, and
the developments which have followed from it, both at the
works founded by them at Jena and elsewhere, have so
profoundly modified our knowledge of the range of possibilities
embraced by the class of vitreous bodies, that it is
not at all easy at the present time to realise the former
narrow and restricted meaning of the term “glass.” The
subject of the dependence of the optical properties of glass
upon chemical composition will be referred to in detail in
Chapter XII. on “Optical Glass,” but the outline of the
influence of composition on properties here given could not
be closed without some reference to this pioneer work of
the German investigators.

The chemical behaviour of glass surfaces, to which we
have already referred, is of the utmost importance to all
users of glass. The relatively neutral chemical behaviour
of glass is, in fact, one of its most useful properties, and,
next to its transparency, most frequently the governing
factor in its employment for various purposes. Thus the
entire use of glass for table-ware depends primarily upon
the fact that it does not appreciably affect the composition9
and flavour of edible solids or liquids with which it is
brought into contact—a property which is only very
partially shared even by the noble metals. Again, the
use of glass windows in places exposed to the weather
would not be feasible if window-glass were appreciably
attacked by the action of water or of the gases of the
atmosphere. For these general purposes, it is true, most
ordinary glasses are adequately resistant, but this degree
of perfection in this respect is only the outcome of the
centuries of experience which the practical glass-maker
has behind him in the manufacture and behaviour of
such glass. When, however, a higher degree of chemical
resistance is required for special purposes, as for instance
when glass is called upon to resist exposure to hot, damp
climates, or is intended to contain corrosive liquids, the
rules which are an adequate guide to the glass-maker in
meeting ordinary requirements are no longer sufficient,
particularly when the glass is expected to meet other
stringent requirements as well. It has, in fact, frequently
happened that a glass-maker, in striving to improve the
colour or quality of his glass, as regards freedom from
defects, brilliancy of surface, etc., has spoilt the chemical
durability of his products. The reason lies in the fact,
long known in general terms, that an increased alkali content
reduces the chemical resistance of glass, while at
the same time such an increase of alkali is the readiest
means whereby the glass-maker can improve his glass in
other respects by making it more fusible and easier to
work in every way.

This subject of the chemical stability of glass surfaces
attracted much attention during the later part of last10
century, and careful investigations on the subject were
carried out, particularly at the German Reichsanstalt
(Imperial Physical Laboratory) at Charlottenburg. Here
also the labours of Schott and Abbé proved helpful, until
at the present time such glass as that used by the Jena
firm in the production of laboratory ware, and certain
other special glasses of that kind, are fitted to meet the
most stringent requirements.

Leaving aside the inferior glasses, containing, generally,
more than 15 per cent. of alkali, the behaviour of glass
surfaces to the principal chemical agents may be summed
up in the following statements. Pure water attacks all
glass to a greater or lesser extent; in the best glasses the
prolonged action of cold water merely extracts a minute
trace of alkalies, but in less perfect kinds the extraction of
alkali is considerable on prolonged exposure even in the
cold, and becomes rapidly more serious if the temperature
is raised. Superheated water, i.e., water under steam
pressure, becomes an active corroding agent, and the best
glasses can only resist its action for a limited time. For
the gauge-glass tubes of steam boilers working at the high
pressures, which are customary at the present time, specially
durable glasses are required and can be obtained, although
many of the gauge-tubes ordinarily sold are quite unfit for
the purpose, both from the present point of view and from
that of strength and “thermal endurance.”

In certain classes of glass, the action of water, especially
when hot, is not entirely confined to the surface, some
water penetrating into the mass of the glass to an appreciable
depth. The exact mechanism of this action is not
known, but the writer inclines to the view that it arises11
from a partial hydration of some of the silica or silicates
present in the glass. If such glasses be dried in the
ordinary way and subsequently heated, the surface will be
riddled with minute cracks, some glass may even flake off,
and the whole surface will be dulled. As such penetrating
action sometimes takes place—in the poorer kinds of glass—by
the action of atmospheric moisture when the glass is
merely stored in a damp place, it is often mistaken for
“devitrification.” This latter action, however, is not known
to occur at the ordinary temperature, although glass when
heated in a flame frequently shows the phenomenon; it
is, however, entirely distinct from the surface “corrosion”
just described. Water containing alkaline substances in
solution acts upon all glasses in a relatively rapid manner;
it acts by first abstracting silica from the glass, the alkali
and lime being dissolved or mechanically removed at a
later stage. Water containing acid bodies in solution—i.e.,
dilute acid—on the other hand acts upon most varieties
of glass decidedly less energetically than even pure water,
and much less vigorously than alkaline solutions; this
peculiar behaviour probably depends upon the tendency of
acids to prevent the hydration of silica, this substance
being thereby enabled to act as a barrier to the solvent
action of the water upon the alkaline constituents of the
glass. The better varieties of glass are also practically
impervious to the action of strong acids, although certain
of these, such as phosphoric and hydrofluoric, exert a
rapid action on all kinds of glass. Only certain special
glasses, containing an excessive proportion of basic constituents
and of such substances as boric or phosphoric
acid, are capable of being completely decomposed by the12
action of strong acids, such as hydrochloric or nitric, the
bases entering into combination with the acids, while the
silicic and other acids are liberated.

In connection with the action of acids upon glass, mention
should be made of certain special actions that are of practical
importance. The dissolving action of hydrofluoric
acid upon glass is, of course, well known. It is used in
practice both in the liquid and gaseous form, and also in
that of compounds from which it is readily liberated (such
as ammonium or sodium fluoride), for the purpose of
“etching” glass, and also in decomposing glass for purposes
of chemical analysis. Next in importance ranks the
action of carbonic acid gas upon glass, especially in the
presence of moisture. The action in question is probably
indirect in character; the moisture of the air, condensing
upon the surface of the glass, first exerts its dissolving action,
and thus draws from the glass a certain quantity of alkali,
which almost certainly at first goes into solution as alkali
hydrate (potassium or sodium hydroxide); this alkaline
solution, however, rapidly absorbs carbonic acid from the
air, and the carbonate of the alkali is formed. If the glass
dries, this carbonate forms a coating of minute crystals on
the surface of the glass, giving it a dull, dimmed appearance;
this, however, only occurs ordinarily with soda
glasses, since the carbonate of potassium is too hygroscopic
to remain in the dry solid state in any ordinary atmosphere.
Potash glasses are, as such, no more stable chemically
than soda glasses, but they are for the reason just
given less liable to exhibit a dim surface. If the dimming
process, in the case of a soda glass, has not gone too far,
the brightness of the surface of the glass may be practically13
restored by washing it with water, in which the minute
crystals of carbonate of soda readily dissolve, while separated
silica is removed mechanically. An attempt made to clean
the same dimmed surface by dry wiping would only result
in finally ruining the surface, since the small sharp crystals
of carbonate of soda would be rubbed about over the
surface, scratching it in all directions.

The dimming process in the case of the less resistant
glasses is not only confined to the formation of alkaline
carbonates; the films of alkaline solution which are formed
on the surface of glass form a ready breeding-ground for
certain forms of bacteria and fungi, whose growth occurs
partly at the expense of the glass itself; the precise nature
of these actions has not been fully studied, but there can
be little doubt that silicate minerals—and glass is to be
reckoned among these—are subject to bacterial decomposition,
a well-known example in another direction being
the “maturing” of clays by storage in the dark, the
change in the clay being accompanied by an evolution of
ammonia gas. In the case of glass it has been shown that
specks of organic dust falling upon a surface give rise to
local decomposition. In this connection it is interesting
to note the effect of the presence of a small proportion
of boric acid in some glasses. The presence of this
ingredient in small proportions is known to render the
glass more resistant to atmospheric agencies, and more
especially to render it less sensitive to the effects of
organic dust particles lying upon the surface. It
has been suggested—probably rightly—that the boric
acid, entering into solution in the film of surface
moisture, exerts its well-known antiseptic properties,14
thus protecting the glass from bacterial and fungoid
activity.
