Repository: gutenbergbooks/52724

Project Gutenberg (https://www.gutenberg.org) public repository for
eBook #52724 (https://www.gutenberg.org/ebooks/52724)

File: 52724-h/52724-h.htm (part 3 of 12)
The Project Gutenberg eBook of Glass Manufacture, by Walter Rosenhain.
excellent quality, although not quite so good as the above,
is obtained at Hohenbocka in Germany (Saxony) and at a
few other places in Europe. In England no deposit of sand
of such purity is at present being exploited.

Next in order of value to these exceedingly pure sands,
come the glass-making sands of Belgium, notably of Epinal.
These usually contain from 0·2 to 0·3 per cent. of iron and
rather more alumina, but they are used very largely for the
manufacture of sheet and plate-glass. When the standard
of quality is further relaxed, a large number of sand
deposits become available, and the manufacturers of each
district avail themselves of more or less local supplies; thus
in England the sands of Leighton in Bedfordshire and of
Lynn on the East Coast, are largely used. Finally, for the
manufacture of the cheapest class of bottles, sands containing
up to 2 per cent. of iron and a considerable proportion
of other substances are employed.

Silica, in various states of purity, occurs in nature in a
number of other forms than that of sand. By far the
commonest of these is that of more or less compact sedimentary
rock, known as “sandstone.” As far as chemical
composition is concerned, some of these stones are admirably
suited for making the best kinds of glass, although as a rule
a stone is not so homogeneous as the material of a good
sand-bed. The stone has the further disadvantage that it
requires to be crushed to powder before it can be used for
glass-making, and the crushed product is generally a
mixture of grains of all sizes ranging from a fine dust to the
largest size of grain passed by the sieves attached to the40
crushing machine. The presence of the very fine particles
is a distinct objection from the glass-maker’s point of view,
so that it would probably be necessary to wash the sand so
as to remove this dust—a process that in itself adds to the
cost of the crushed stone and at the same time leads to the
loss of a serious percentage of the material. Objections of
the same kind apply, but with still greater force, to the use
of powdered quartz or flint as sources of silica for the
glass-maker; further, these materials are exceedingly hard
and therefore difficult to crush, so that the price of the
materials is prohibitive for glass-making purposes. The
use of ground quartz and flint is therefore confined to the
ceramic industries in which these substances serve as sources
of silica for both bodies and glazes; in former times, however,
ground flint was extensively used in the manufacture
of the best kinds of glass, as the still surviving name of
“flint glass” testifies.

Minerals of the felspar class, consisting essentially of
silicates of alumina and one or more of the alkalies, are
extensively used in glass-making and should be mentioned
here, since their high silica-content (up to 70 per cent.)
constitutes an effective source of silica. As a source of this
substance, however, most felspars would be far too expensive,
and their use is due to their content of alumina and alkali.

(2) Sources of Alkali.—Originally the alkaline constituents
of glass were derived from the ashes of plants and of seaweed
or “kelp”; in both cases the alkali was obtained in the
form of carbonate and was ordinarily used in a very impure
form; at the present time, however, the original source of
alkali for industrial purposes is found in the natural deposits
and other sources of the chlorides of sodium and potassium.41
At the present time it is not yet industrially possible to
introduce the alkalies into glass mixtures in the natural
form of chlorides. The principal difficulty in doing this arises
from the fact that the chlorides are volatile at the temperature
of glass-melting furnaces and are only acted upon by
hot silica in the presence of water vapour. Introduced into
an ordinary glass furnace, therefore, these salts would be
driven off as vapour before they could combine with the
other ingredients in the desired form of double silicates.

Alkalies are, therefore, introduced into the glass mixture
in less volatile and more readily attackable forms. Of
these the carbonate is historically the earlier, while the
sulphate is at the present time industrially by far the more
important. The Carbonate of Soda, or soda ash, which is
used in the production of some special glasses, and is an
ingredient of English flint glasses, is produced by either of
two well-known chemical processes. One of these is the
“black ash,” or “Le Blanc” process, in which the chloride
is first converted into sulphate by the direct action of sulphuric
acid, and the sulphate thus formed is converted into
the carbonate by calcination with a mixture of calcium
carbonate and coal. The sodium carbonate thus formed is
separated by solution and subsequent evaporation. A purer
form of sodium carbonate can be obtained with great
regularity by the “ammonia soda” process, in which a
solution of sodium chloride is acted upon by ammonia and
carbonic acid under pressure. Soda ash produced by this
process is now supplied regularly for glass-making purposes
in a state of great purity and constancy of composition.
It is upon these qualities that the great advantages of this
substance depend, since its relatively high cost precludes42
its use except for special kinds of glass, and for these
purposes the qualities named are of great value.

For most purposes of glass-making, such as the production
of sheet and plate-glass of all kinds, the alkali is
introduced in the form of salt-cake—i.e., sulphate of soda.
This product is obtained as the result of the first step of
the Le Blanc process of alkali manufacture—i.e., by the
action of sulphuric acid on sodium chloride; salt-cake is
thus a relatively crude product, and its use is due to the
fact that it is by far the cheapest source of alkali available
for glass-making. There are, however, certain disadvantages
connected with its use. The chief of these is the fact that silica
cannot decompose salt-cake without the aid of a reducing
agent; such a reducing agent is partly supplied by the
flame-gases in the atmosphere of the furnace, but in
addition to these a certain proportion of carbon, in the
form of coke, charcoal or anthracite coal must be added to
all glass mixtures containing salt-cake. The use of a
slightly incorrect quantity of carbon for this purpose leads
to disastrous results, while even under the best conditions
it is not easy to remove all traces of sulphur compounds
from glass made in this way. A further risk of trouble
arises in connection with salt-cake from the fact that it is
never entirely free from more or less deleterious impurities.
According to the exact manner in which it has been prepared,
the substance always contains a small excess either
of undecomposed sodium chloride or of free sulphuric acid,
or the latter may be present in the form of sulphate of
lime. A good salt-cake, however, should contain at least
97 per cent. of anhydrous sodium sulphate, and not more
than 1·0 per cent. of either sodium chloride or sulphuric43
acid. While pure sodium sulphate is readily soluble in
water, ordinary salt-cake always leaves an insoluble residue,
consisting frequently of minute particles of clay or other
material derived from the lining of the furnace in which it
was prepared, or from the tools with which it was handled;
and these impurities are liable to become deleterious to the
glass if present in any quantity. The insoluble residue
should not exceed 0·5 per cent. in amount, and in the best
salt-cake is generally under 0·2 per cent.

Salt-cake possesses certain other properties that make it
somewhat troublesome to deal with as a glass-making
material. Thus, on prolonged exposure, particularly to
moist air, the powdered salt-cake absorbs moisture from
the atmosphere and undergoes partial conversion into the
crystalline form of “Glauber’s Salt,” a process which
results in the formation of exceedingly hard masses.
Ground salt-cake, therefore, cannot be stored for any
length of time without incurring the necessity of regrinding,
and this accretive action even comes into play
when mixtures of glass-making materials, containing salt-cake
as one ingredient, are stored. In practice, therefore,
salt-cake can only be ground as it is wanted, and its physical
properties make it difficult to grind it at all fine, while the
dust arising from this process is peculiarly irritating,
although not seriously injurious to health.

Potash is utilised in glass-making almost entirely in the
form of carbonate, generally called “pearl-ash.” Originally
derived from the ashes of wood and other land plants,
this substance is now manufactured by processes similar to
those described in the case of soda, the raw material being
potassium chloride derived from natural deposits such as44
those at Stassfurth. The pearl-ash thus commercially
obtainable is a fairly pure substance, but its use is complicated
by the fact that it is strongly hygroscopic and
rapidly absorbs water from the atmosphere. Where it is
desired to produce potash glasses of constant composition,
frequent analytical determinations of the moisture contents
of the pearl-ash are necessary, and the composition of the
glass mixture requires adjustment in accordance with the
results of these determinations.

The alkalies are also introduced into glass in the form of
nitrates (potassium nitrate, or saltpetre, and sodium nitrate,
or nitre); but although these substances act as sources of
alkali in the glass, they are employed essentially for the
sake of their oxygen contents. Such oxidising agents are
not, of course, added to glass mixtures containing sulphates
and carbon, but are employed to purify the mixtures containing
alkali carbonates, and more especially to oxidise the
flint glasses. Since these substances are only introduced into
glass in small quantities their extreme purity is not of such
great importance to the glass-maker, and the ordinary
“refined” qualities of both nitrates are found amply pure
enough to answer the highest requirements.

A certain number of natural minerals which contain an
appreciable quantity of alkali are sometimes utilised as raw
materials for glass manufacture. The most important of
these are the minerals of the felspar class already referred
to. These, however, contain a considerable proportion of
alumina, while all but the purest varieties also contain
more or less considerable quantities of iron. Some glass-makers
regard alumina as an undesirable constituent, while
others take the opposite view, and upon this view their use45
of felspathic minerals will depend. For the cheaper
varieties of glass, however, such as bottle glass, felspathic
minerals and rocks, such as granite and basalt, are freely
used as raw materials. Another mineral in which both
alkali and alumina are found is cryolite. This mineral
is a double fluoride of soda and alumina, whose properties
are particularly valuable in the production of opal and
opalescent glasses. As a mere source of alkali, however,
cryolite is much too expensive.

(3) Sources of Bases other than Alkalies.—The most important
of these are lime and lead oxide, the former being required
for the production of all varieties of plate and sheet-glass,
as well as for bottles and a large proportion of pressed
and blown glass, while lead is an essential ingredient of all
flint glass. The only other base having any considerable
commercial importance in connection with glass-making
is barium oxide, while oxide of zinc, magnesia, and a few
other substances are used in the manufacture of special
glasses for scientific, optical or technical purposes, where
glass of special properties is required. The metallic oxides
which are used for the production of coloured glass are, of
course, also basic bodies. These will be treated in connection
with coloured glasses, with the exception of manganese
dioxide, which is used in large quantities in the manufacture
of many ordinary “white” glasses.

Calcium Oxide (lime) is generally introduced into glass
mixtures in the form of either the carbonate or the hydrated
oxide (slaked lime). The carbonate may be derived either
from natural sources, or it may be of chemical origin, while
the hydrate is always obtained by the calcination of the
carbonate, followed by “slaking” the lime thus produced.46
Natural calcium carbonate occurs in great quantities in the
form of chalk and limestone rocks. Both varieties are used
for glass-making. Chalk is a soft friable material which
is apt to clog during the grinding operations, particularly
as the natural product is generally somewhat moist. As
regards the greater part of its mass, chalk is often found
in a state of great purity, but it is frequently contaminated
by the presence of scattered masses of flint. Chemically
this impurity is not very objectionable to the glass-maker,
since it merely introduces a small proportion of silica whose
presence need scarcely be allowed for in laying down the
mixture. On the other hand, if any fragments of flint
remain in the mixture when put into the furnace, they
prove very refractory, and are apt to be found as opaque
enclosures in the finished glass. Natural limestone can
also be obtained in great purity in many parts of the
world. It is generally a hard and rather brittle rock that
can be readily ground to powder of the requisite degree of
fineness. Flint concretions are not so frequently found in
this material, but, on the other hand, it is often contaminated
with magnesia and iron. The former ingredient, when
present in small quantities, tends to make the glass hard
and viscous, so that limestone of the lowest possible
magnesia content should be used, especially for the harder
kinds of glass, such as plate and sheet-glass, etc. The iron
contents of the limestone used must also be low where a
white glass is required; but since a smaller quantity of
limestone is used for a given weight of glass produced than
the quantity of sand used for the same purpose, the
presence of a somewhat higher percentage of iron is
permissible in the limestone as compared with the sand;47
for the better varieties of glass, however, the iron should
not exceed 0·3 per cent. of the limestone.

Slaked lime is sometimes used as the source of lime for
special glasses where the process of manufacture renders
it desirable to avoid the evolution of carbonic acid gas
which takes place when the carbonate is heated and
attacked by silica. When slaked lime is used only the
water vapour of the hydrate is driven off, and this occurs
at a much lower temperature. For the production of
slaked lime, an adequately pure form of limestone, preferably
in the form of large lumps, is burnt in a kiln until
the carbonic acid is entirely driven off; after cooling, the
lime so formed is slaked by hand. The product so obtained
is, however, apt to vary both as regards contents of
moisture and carbonic acid, which latter is readily absorbed
from the atmosphere; the use of this material, therefore,
requires frequent analytical determinations of the lime
contents and corresponding adjustments of the mixture if
constant results are required.

It is possible to introduce lime into glass mixtures in the
form of gypsum or calcium sulphate, but the decomposition
of this compound, like that of sodium sulphate, requires
the intervention of a reducing agent such as carbon, and
the difficulties arising from this source in connection with
the use of salt-cake are still further increased in the case
of the calcium compound. Since limestones of considerable
purity are more or less plentiful in many districts, the
commercial value of calcium sulphate for glass-making is
probably slight.

The Compounds of Barium may best be dealt with at this
stage, since they are chemically so closely allied to the48
compounds of lime just described. Barium occurs in
nature in considerable quantities in the minerals known
as barytes (heavy spar) and witherite respectively. The
former is essentially sulphate of barium, while the
latter is a carbonate of barium. The use of the sulphate
meets with the same objection here as in the case of
calcium sulphate discussed above, except that the barium
compound is much more easily reduced and decomposed
than the lime compound. The natural mineral witherite
is used to a considerable extent in the production of barium
glasses, and these have been found capable of replacing
lead glasses for certain purposes. On the other hand, for
the best kinds of barium glasses, viz., those required for
optical purposes, the element is introduced in the form of
artificially prepared salts. Of these the most important is
the carbonate, commercially described as “precipitated
carbonate of barium”; this precipitated compound, however,
does not ordinarily correspond to the chemically pure
substance, but contains more or less considerable quantities
of sulphur compounds. The question whether these
impurities are or are not objectionable can only be determined
for each particular case, since much depends upon
the special character of the glass to be produced. Both the
nitrate and the hydrate of barium are commercially available,
but they are very costly ingredients for use in the
production of even the most expensive kinds of glass; these
substances are, however, obtainable in a state of considerable
purity, although the hydrate has the inconvenient property
of rapidly absorbing carbonic acid from the atmosphere,
thus becoming converted into the carbonate.

Magnesia is another glass-forming base that is closely49
related, chemically, to calcium and barium. This element
is usually introduced into glass mixtures in the form of
either the carbonate or the oxide. The carbonate occurs in
nature in a more or less pure state in the form of magnesite,
and by calcination, the oxide is obtained. The natural
mineral and its product are, of course, by far the cheapest
sources of magnesia, but as the element is only used in
comparatively small quantities, the artificial precipitated
carbonate or calcined magnesia are frequently preferred.
Magnesia is only introduced intentionally in notable
quantities in special glasses where the properties it confers
are of special value; in ordinary lime glasses this element,
as has already been mentioned, is to be regarded as an
undesirable impurity.

Zinc oxide lies, chemically, between the bases already
discussed on the one hand, and lead oxide on the other.
This element is only introduced into special optical glasses,
a special “zinc crown” having found some application.
Chemically prepared zinc oxide is almost the only form in
which the element is used, but the very volatile character
of this substance must be borne in mind when it is
introduced into glass mixtures.

Lead is one of the most widely-used ingredients of glass;
the glasses containing this substance in notable quantity
are all characterised to a greater or less degree by similar
properties, such as considerable density and high refractive
power, and are classed together under the name “flint
glasses.” Lead is now almost universally introduced into
glass mixtures in the form of red lead, although the other
oxides of lead might be employed almost equally well. Red
50lead is a mixture of two oxides of lead (PbO and Pb2O3) in
approximately such proportions as to correspond to the
formula Pb3O4. It is prepared by the roasting of metallic
lead in suitable furnaces, where the molten lead is exposed
to currents of hot air. The product is obtainable in considerable
purity, very small proportions of silica, derived
from the furnace bed, and of iron derived from the tools
with which the lead is handled, being the principal foreign
substances found in good red lead. Silver would be an
objectionable impurity, but owing to the modern perfect
methods of de-silvering lead, that element is rarely found
in lead products. Analytical control of red lead as used in
the glass mixtures, and consequent adjustments of the
mixture, are, however, necessary where exact constancy in
the glass produced is desired. The reason for this necessity
lies in the fact that the oxygen content, and therefore the
lead-oxide (PbO) content, varies decidedly from batch to
batch, while the material as actually delivered and used
frequently contains notable proportions of moisture.

A word should perhaps be said here as to methods of
handling red lead on account of the injurious effects which
the inhalation of lead dust produces upon the workmen
exposed to it. For glass-making purposes it is not feasible
to adopt the method adopted by potters of first “fritting”
the lead and thus rendering it comparatively insoluble and
innocuous; even if this were done, the difficulty would only
be moved one step further back, and would have to be overcome
by those who undertook the preparation of the frit.
The proper solution of the problem, in the writer’s opinion,
is to be found in properly preventing the formation of lead
dust, or at all events in protecting the workmen from the
risk of inhaling it. Where only small quantities of lead51
glass are made, and therefore only small quantities of lead
are handled and mixed at a time, it is no doubt sufficient to
provide the workmen engaged on this task with some
efficient form of respirator to be worn during the whole of
the time that they are engaged on such work, and to take
the further precautions necessary—by way of cleanliness
and the provision of proper mess-rooms—to avoid any risk
of lead dust either directly or indirectly contaminating
their food. Where, however, large quantities of flint-glass
are made every day, it is possible and proper to make
more perfect arrangements for the mechanical handling and
mixing of the lead with the other ingredients by the provision
of suitable mixing and transporting machinery, so arranged
as to be dust-tight. It is only fair to state, however, that
partly under their own initiative, partly under pressure
from the authorities, glass makers in this country are
complying with these requirements in an adequate manner.

Aluminium.—There are several varieties of glass into
which alumina enters in notable quantities, the principal
examples being certain optical and many opal glasses, while
most ordinary glasses contain this substance in greater or
less degree. In the latter, the alumina is derived by the
inevitable processes of solution, from the fire-clay vessels or
walls within which the molten glass is contained, while in
some cases the element is intentionally introduced in small
proportions (about 2 per cent. to 3 per cent. of Al2O3) by the
use of felspar as an ingredient of the mixture. Where
larger proportions of alumina are required, the substance is
introduced in the form of the hydrate, which is obtainable
commercially in a state of almost chemical purity, but of
course at a correspondingly high cost. In opal glasses52
alumina is derived partly or wholly from felspars, or in
some cases from the use of the mineral cryolite. This is a
double fluoride of aluminium and sodium which is found in
great natural masses, chiefly in Greenland. Owing to the
high price of this mineral, however, artificial substitutes of
nearly identical composition and properties have been
introduced and are used successfully in the glass and
enamelling industries.

Manganese.—Although the oxides of this element really
belong to the class of colouring compounds, they are so
widely used in the manufacture of ordinary “white” glasses
that it is desirable to deal with them here. The element
manganese is most usually introduced into glass mixtures
in the form of the per-oxide (MnO2), although the lower
oxide (Mn3O4) can also be used. The material ordinarily
used is the natural manganese ore, mined chiefly in Russia;
the purest forms of this ore consist almost entirely of the
per-oxide, but “brown” ores, containing more or less of
the lower oxide, are also used with success. These ores
always contain small amounts of iron and silica, but
provided the iron is not present in any considerable quantity,
the value of the ore is measured by the percentage of
manganese which it contains. The colouring and “decolourising”
action of manganese will be discussed in a later
chapter. Certain other substances, which have been
suggested as either substitutes for, or improvements upon,
manganese for this purpose need only be mentioned here,
viz., nickel, selenium and gold.

Arsenic is another substance frequently introduced into
“white” glass mixtures. This element is universally
introduced in the form of the white arsenic of commerce53
(i.e., arsenious acid, As2O3) which is obtained in a pure form
by a process of sublimation. Owing to the very poisonous
nature of this material, special precautions must be taken
in its use for glass-making purposes to avoid all risk of
poisoning.

Carbon.—As has already been indicated, an admixture
of carbon in some suitable form is essential in the case of
certain glass mixtures. The carbon for this purpose may
be used in the form of either charcoal, coke, or anthracite
coal. Of these, charcoal is undoubtedly the purest form of
carbon, but it is excessively expensive in this country.
Coke varies very much in quality according to the coal
from which it has been produced, but it always contains
notable proportions of ash rich in iron, and also some
sulphur. Anthracite coal can be obtained in a very pure
form, containing considerably less ash than that found in
most kinds of coke, and this is therefore probably the most
convenient form of carbon for this purpose.

54

CHAPTER IV.

CRUCIBLES AND FURNACES FOR THE FUSION OF GLASS.

For the successful production of substances which are
formed by a process of fusion, the use of refractory
materials of a proper kind is of great importance. In the
production of glass the double difficulty has to be overcome
of finding substances capable of being formed into furnaces
and crucibles which shall not only resist the softening and
melting action of the furnace heat for long periods of time,
but shall also resist the dissolving action of the molten
glass itself. The refractory materials employed in connection
with glass-making thus fall into two distinct groups,
members of one group being those which meet both of the
above requirements and can therefore be used in positions
exposed to direct contact with molten glass, while members
of the second group are materials which resist the action
of the heat and flame gases but cannot resist the dissolving
effect of the glass itself; these, of course, can only be
placed where molten glass is not liable to touch them. We
shall deal with the former group first.

Those portions of glass-melting plant which come into
contact with molten glass are almost universally made of
some form of fire-clay. To discuss in detail the composition
and properties of the varieties of fire-clay best suited55
to this purpose would exceed the entire limits of this book,
so that only a few leading principles can be stated. Taking
first the clays intended for the production of crucibles or
“pots,” we find that for the purposes of the production of
such objects the prepared clay must possess a certain
degree of plasticity while damp and a considerable degree
of strength when dried. The dried and burnt material
must be so refractory as to resist the high temperatures
used in glass-melting without undergoing fusion or even
serious softening. Clays of various composition and
physical nature also differ very widely in their power of
resisting the chemical attack of molten glass; all clays are
more or less dissolved under these circumstances, but not
only the rate, but also the manner, of dissolution is of
importance, so that frequently a clay which dissolves
rapidly but uniformly is preferred to one which dissolves
more slowly but in such an irregular manner as to throw
off particles of undissolved material which contaminate the
glass in the form of opaque enclosures or “stones.” It is
also to be noted that the best results in this direction can
only be obtained by careful adaptation of the clay employed
to the particular kind of glass which is to be melted in the
crucibles in question. In England this question has not
received the amount of attention it deserves, but in
Germany and America the available fire-clays of the
country have been systematically studied and exploited.
As a result the glass-maker has at his disposal a large
selection of materials of accurately known physical and
chemical properties. By carefully correlating these with
the performance of his “pots” in the furnaces, the manufacturer
is able to select the most suitable material, and is,56
moreover, in a position to know in what direction to look
for improvement or for replacement if the supply of a
satisfactory brand should cease.

We may now follow briefly the process of manufacture of
a fire-clay pot or crucible. The size and shape of the
crucible will depend upon the particular purpose for which
it is intended. Crucibles varying in capacity from 4 cwt.
to 2½ tons of glass are used for various kinds of glass, but
the more usual sizes lie between 30 in. and 50 in. in
diameter. For many kinds of glass the shape of the pot is
simply that of an open basin, circular or oval in plan and
larger in diameter at the brim than at the base (Fig. 1),
but for the production of flint glass, and of other glasses
which are to be protected from contact with the flame and
gases of the furnace, so-called “covered” pots are used.
In these the basin—here of a more nearly cylindrical
shape—is covered over by a dome, and access is allowed
only by a relatively small hooded opening (Fig. 2).
Covered pots are built up on wooden moulds, which are
made collapsible, and are removed before the drying of the
pot is begun.

Fig. 1.—Open “pot” or crucible for glass melting.

Fig. 2.—Covered pot for glass melting, as used for flint
glass and optical glass.

The material for pot-making is first prepared with great57
care. The proper variety of clay having been selected, it
is ground to a fine powder in suitable mills and carefully
sieved; with this fine clay powder is mixed, in accurately
determined proportions, a quantity of crushed burnt fire-clay.
In some works this burnt material is obtained by
simply grinding up fragments of old used pots, but the
better practice is to burn specially-selected fire-clay separately
for this purpose. The quantity of such burnt
material added to the mixture depends upon the chemical
nature and especially on the plasticity of the virgin clay
employed; with so-called “fat” or very plastic clays up to
50 per cent. of burnt material is added, but with the leaner
clays, such as those of the Stourbridge district in England,
very much smaller proportions are used. The object of
this addition of burnt material is to facilitate the safe drying
of the finished pots and to diminish—by dilution—the
total amount of contraction which takes place both when
plastic clay is allowed to dry, and further when the dry
mass is subsequently burnt; the burnt material or
“chamotte,” having already undergone these shrinking
processes, acts both as a neutral diluent and also as a
skeleton strengthening the whole mass and reducing the
tendency to form cracks.

The virgin clay and chamotte having been intimately
mixed, the whole mass is “wet up” by the addition of a
proper proportion of water and prolonged and vigorous
kneading, usually in a suitable pug mill. The mass leaves
this mill as a fairly stiff, plastic dough, but the full toughness
and plasticity of such clay mixtures can only be
developed by prolonged storage of the damp mass. In the
next stage of the process, the plastic clay is passed to the58
“pot maker” in the form of thick rolls, and with these he
gradually builds up the pots or crucibles from day to day,
allowing the lowest parts to dry sufficiently to enable them
to bear the weight of the upper parts without giving way.
The building of large pots in this way occupies several
weeks, and during this time the premature drying of any
part of the pot must be carefully avoided. After the completion
of the pot, drying is allowed to take place, slowly
at first, but more vigorously after a time when the risk of
cracking is smaller; when it is taken into use, the pot is
usually many months old and is thoroughly air-dry. The
clay, however, is still hydrated, i.e., contains chemically
combined water, and this is only expelled during the early
stages of the burning process. This process is carried out
in smaller furnaces or kilns placed near the melting
furnaces. In these the pot or pots are exposed to a very
gradually increasing temperature, until a bright red heat is
finally attained. This is a delicate process in which great
care is required to secure gradual and uniform heating,
especially during the earlier stages, otherwise the pots are
apt to crack and become useless. Finally, when a bright
red heat has been maintained for at least a day, the pots
are ready to be placed in the furnace, and this is ordinarily
done while both pots and furnace are at a red heat, the
pots never being allowed to cool down again once they have
been burnt.

Fire-clay is also used in the manufacture of bricks and
blocks of various sizes required for the construction of glass-melting
furnaces. Here fire-clay is only used in positions
where contact with molten glass is expected, as in the walls
of the basin or tank proper in “tank” furnaces, or at a59
level below that of the pot or crucible in pot furnaces; in
the latter position leakage of glass from broken pots or
overflow being liable to result in an accumulation of
molten glass on the floors or walls of the furnace and
passages. The fire-bricks used in these latter positions are
usually of a much poorer quality of fire-clay than that used
for the manufacture of pots, and this is justified in so far as
certain of the requirements that apply to crucibles do not
apply here—but on the other hand the use of more
refractory bricks would result in a longer life for the
furnace. Such bricks, it should be noted, are not laid in
mortar when used for furnace construction, but are set in
a thin paste of fire-clay in water, and these joints are kept
as thin as possible. The part of the furnace known as the
“siege” (French “siège”), i.e., the floor of the furnace
upon which the pots are placed, is usually built of very
large blocks of fire-clay, made of coarse materials calculated
to give great strength. At or near the points where the
flame enters the furnace, these blocks rapidly wear away,
partly by melting but chiefly by a process of abrasion, for
it seems that a rapidly moving flame has an abrading
action of a very marked kind.

The actual tanks or basins which contain the molten
glass in tank furnaces are also built of large blocks of fire-clay,
but these are made of the best procurable materials,
and should receive at least as much care in every respect
as crucibles; it is true that their shape and size gives them
greater strength, but on the other hand these blocks are
expected to resist the contact of molten glass for very much
longer periods of time than the average crucible. To
understand the requirements for tank-blocks it is necessary60
to anticipate the next section to the extent of stating that
in tank furnaces the glass is contained, during melting,
refining and working, in a basin built up of large blocks.
These blocks are not cemented together in any way, but
are built up “dry” and are supported on the outside by a
system of iron bars and rods. The molten glass penetrates
between the blocks to a certain extent, but as the outside of
all such blocks is intentionally kept as cold as possible the
glass rapidly stiffens as it penetrates further into these
interstices, and this stiffened glass effectually binds the
blocks together and prevents all leakage. It will thus be
seen that the blocks are exposed to the full heat of the
furnace and to the corroding action of the glass on the
inner side, but are kept cold on the outer side. As this
state of affairs tends to produce cracks, these blocks are
necessarily made of rather coarse material. On the other
hand, the material of a block never gets so hot as the wall
of a crucible, which is heated from both sides, so that
extreme refractoriness is not so essential.

It is impossible, within the limits of this chapter, to go
into the details of the choice of materials for tank-blocks;
it is a subject upon which no finally satisfactory conclusion
has yet been reached, and what has been said above will
suffice to show the nature of the considerations upon which
such choice must be based.

We now turn to the second class of refractory materials
used in the construction of glass-melting furnaces, viz.,
those which are so placed as not to come into contact with
molten glass. Here mechanical strength and refractoriness
are almost the only considerations, but in the roof-vaults or
“crowns” of tank furnaces and also of furnaces in which61
glass is melted in open pots, there is the further consideration
that the material of the bricks used shall not contain
notable quantities of any colouring oxide, since small
flakes, etc., are apt to drop down into the molten glass, and
would thus be liable to cause serious discolouration. Such
a material as chrome-ore brick is therefore excluded. As a
matter of fact, some form of “silica brick” is in universal
use. Bricks of this material, otherwise known as “Dinas
bricks” from the place of their first origin, in Wales, consist
of about 98 per cent. of silica (SiO2). Pure silica
cannot be baked or burnt into coherent bricks entirely by
itself, since it possesses neither plasticity when wet nor any
binding power when burnt, but an admixture of about
2 per cent. of lime and a little alumina makes it possible
first to mould the bricks when wet and then to burn them
so as to form fairly strong, coherent blocks. These are of
amply adequate refractoriness for the highest temperatures
that can be attained in industrial gas-fired furnaces, and
their mechanical strength is sufficient to make it possible
to build vaults of considerable span, but on the other hand
this material requires very gradual heating and constant
watching while the temperature is rising or falling to any
considerable extent; the reason for this difficulty lies in the
fact that silica bricks swell very markedly during heating,
so that unless a vault built of this material is given room
to spread somewhat, it will rise seriously and may even
break up completely. This risk is avoided by gradually
slackening the tie-bolts that hold the vault together, and
correspondingly “taking up the slack” as the vault cools
when the furnace is let out. Sudden local heat also has a
disastrous effect on this material, producing serious flaking.62
For positions where intense heat is to be borne, and
at the same time mechanical strength is required, silica
brick is a most valuable material, but owing to its chemical
composition it is rapidly attacked by molten glass or by any
material containing a notable proportion of basic constituents,
so that the silica bricks can only be employed
out of contact with glass.

We now turn to consider, very briefly, the general design
and arrangement of some typical glass-melting furnaces.
The oldest and simplest form of furnace is, in effect, simply
a box built of fire-brick, in the centre of which stands the
crucible, while a fire of wood or coal is placed upon either
side. To attain any great degree of heat by such means,
however, the size of the box or chamber and especially of
the grates in which the fires are maintained must be
properly proportioned both to the dimensions of the crucible
and to each other. The grates are generally wide and
deep, while draught is provided by means of a tall conical
chimney which stands over the entire chamber and communicates
with it by a number of small openings. In a
