Repository: gutenbergbooks/52724

Project Gutenberg (https://www.gutenberg.org) public repository for
eBook #52724 (https://www.gutenberg.org/ebooks/52724)

File: 52724-h/52724-h.htm (part 5 of 12)
The Project Gutenberg eBook of Glass Manufacture, by Walter Rosenhain.
are removed from the furnace together, and the small
adherent ball of glass is allowed to cool so far as to become
stiff enough to carry its own weight. The rod with its
adherent ball is then again dipped into the glass, where a
fresh layer of glass attaches itself to the ball already on
the rod. The whole is again withdrawn, allowed to cool
down, and then dipped into the molten glass again to
gather a fresh quantity. This cycle of operations is repeated
until the desired quantity of glass is attached to the rod or
tube. These operations, particularly when weights of thirty
or forty pounds of glass have to be gathered, require the
exercise of a great deal of skill and care; the introduction
of the gathering into the molten glass is each time liable
to produce air-bells which would spoil the whole mass of89
glass or would contaminate the contents of the crucible,
while subsequently the mass of hot glass adhering to the
rod or pipe tends to run down and even to drop off entirely
if not properly checked by suitable rotation of the pipe.
Further, the manual labour and exposure to heat involved
for the operator all tend to increase the cost of such work.
Mechanical aids have been invented, and some of these are
in actual use, but they are chiefly confined to mechanism
for relieving the operator of the great weight of the gathering
in its later stages.

Just as ladling is nearly always preliminary to rolling,
so gathering is usually the preliminary to some blowing
process, although the blowing is often combined with and
sometimes replaced by the mechanical pressing of the glass.
Where the glass is to be blown, the gathering is always
made on a glass-maker’s pipe. This is an iron tube from
4 to 6 ft. long, provided at one end with a wooden casing
to serve as a handle, and with a suitably arranged mouthpiece
for blowing. The shape of the lower or “butt” end
of the pipe depends upon the character and size of the
objects to be blown; for small articles the pipe must be
narrow and light, but for heavy sheet-glass the butt of the
pipe is extended into a conical mass whose base is from
2 to 3 in. in diameter. The bore of the pipe at both ends
also depends upon the class of work for which it is intended.
The first stage of all blowing processes consists in the
formation of a hollow sphere by blowing into the pipe, the
pressure of the breath being as a rule sufficient to cause
the gradual distension of the hot mass of glass. From this
rudimentary hollow sphere the various shapes of blown
articles are then evolved by a series of manipulations which90
vary very widely in different branches of manufacture.
They generally consist, however, in gradually changing the
shape of the mass of glass by the pressure either of hand
tools or of specially prepared moulds or blocks against
which the glass is held or turned, either with or without
simultaneous blowing into the pipe. The extent to which
the aid of such moulds and blocks is invoked varies
continuously from the production of the hand-made vase
or glass to the moulded bottle; in the former, practically
only hand tools, whose shape bears no direct resemblance
to that of the finished article, are employed, while in the
latter the elongated hollow mass of glass is placed inside a
mould, and internal air-pressure is used to press the glass
into contact with the mould from which the shape of the
finished bottle is thus directly derived.

The art of the blower further takes the fullest advantages
of the peculiar physical properties of glass while in the
heated viscous condition, the material being made to flow
under the action of gravity and centrifugal forces, as well
as under the pressure of the breath, the glass being held
aloft, twirled or swung about to ensure the production of
the various shapes required. For the great majority of such
purposes the unaided manipulations of the operator are
sufficient, but various mechanical aids are used to facilitate
the more laborious stages of the work, while for the simpler
forms that are required in very great numbers, such as
bottles, the whole of the operations are now carried out by
automatic machines. Of the more usual mechanical aids
at the disposal of the glass-blower, we have already
mentioned hand-tools, blocks, and moulds of various kinds.
Next in importance to these is the use of compressed air91
for blowing large or heavy articles; the pressure available
by the human breath is very limited, and the volume of
air that can be thus delivered is not very large, while the
constant use of the lungs for such a purpose is trying for
the workman. In many works, therefore, air under pressure
is supplied to the benches or stages where the blowing
is done, and the blowers’ pipes can be coupled to this air-supply
by means of flexible connections when required.
The principal difficulty lies in the correct regulation of the
air-pressure for each special purpose; but this difficulty
has been overcome by the use of delicate valves under the
control of each blower, who can thus regulate the pressure
to his own exact requirements. Such a system, of course,
requires some little practice on the part of the men using
it, but when they have become accustomed to the working
of the plant the results achieved are decidedly better and
more regular than those obtained by mouth blowing.
Besides the use of compressed air supplied in the way just
indicated, several other devices are in use to aid the blower
in producing the requisite pressure in the interior of the
hollow bodies he is producing. The simplest of all these
consists in utilising the expansive force of the air enclosed
in the hollow body when that body is exposed to heat.
Thus, for instance, in blowing a cylinder of sheet-glass, if
the blower holds his thumb over the aperture of his pipe,
and brings the closed end of the cylinder near the hot
“blowing hole,” the heat which softens that end of the
glass will also act upon the enclosed air, and will very
rapidly produce such an expansive effect as to burst open
the softened end of the cylinder, and this means of opening
the closed ends of the cylinder is frequently employed in92
practice. It is, of course, obvious that any other expansive
fluid might be employed in a similar manner, and in some
blowing processes it has long been the practice to introduce
a small quantity of water into the interior of the hollow
body, when the rapid expansion of the steam produced
thereby is utilised for the purpose of generating the
requisite internal pressure. This use of the expansive
force of steam generated by the heat of the hot glass body
has received great development at the hands of Sievert in
Germany, whose process is described in Chapter VII.

Whatever mechanical aids are employed to facilitate the
various stages of the process, all glass blowing involves a
series of operations requiring considerable skill, while the
whole manner of dealing with the glass is essentially
extravagant of material, except perhaps in the production
of bottles or flasks having narrow mouths. The reason for
this latter statement lies in the fact that by blowing it is
only possible to produce closed or nearly closed hollow
bodies or vessels; thus a blown wine-glass or tumbler is
formed with a hood or dome closing in the open top of
the glass, and this hood or dome has subsequently to be
removed by subsidiary processes, such as cutting off by the
aid of strong local heat or by grinding, and the cut edge
has to be provided with a smooth finish. In the case of
comparatively small articles like glasses the loss involved
from this cause is not so very great, but were large flat
bowls or dishes to be produced by blowing, the loss in the
dome or covering would be very serious. This difficulty is
entirely avoided by the process of pressing glass. We have
already indicated the manner in which moulds are used for
the production of the desired shape in the case of bottles,93
etc., but in these cases, where the final object is to be a
hollow vessel, the glass is readily forced into contact with
the mould by means of internal air—or steam—pressure;
in the process to which we are now referring, however, the
hot glass is forced into contact with the external mould by
means of an internal plunger which is forced downward
with considerable force. By this means, flat or shallow
bodies can be produced without the preliminary formation
of a completely closed vessel, while it is obvious that by
the use of suitable moulds, complicated and elaborate
shapes can be produced. It is true, of course, that
pressed articles do not show the same smooth and brilliant
surface which is characteristic of the fire-polish of blown
articles, while the facility with which elaborate surface
ornamentation can be applied by this process has not
tended to artistic refinement in design, but the great
majority of cheap and useful glass articles of domestic use
have been made available by the development of the
pressing industry.

In the ordinary course, pressed glass is produced direct
from the molten material, which is introduced into the
presses either by gathering or by means of ladles, but for
some special purposes glass is brought into its final shape
by mechanical pressure after having first been allowed to
solidify and having then been specially re-heated to undergo
the pressing or moulding process. This is principally done
in the case of the best kinds of optical glass, where the
molten glass is first allowed to cool in the actual crucible
and is then broken up into lumps of a suitable size, from
which the more defective portions can be rejected, the
more perfect portions only being heated up again in special94
kilns and then forced to take the desired shape by being
pressed—sometimes with hand tools only and sometimes
by the aid of powerful presses—into moulds of the required
shape. Small lenses, however, for which the requirements
of quality are not so high are sometimes pressed direct
from small gatherings taken from the molten glass in the
crucible.

95

CHAPTER VII.

BOTTLE GLASS.

Although bottles are in some respects the cheapest and
crudest products that are manufactured of glass, their uses
are so innumerable and their numbers so enormous that
their production constitutes a most important branch of
the industry.

In the choice of raw materials for the production of
ordinary bottles cheapness is necessarily the first consideration.
Natural minerals, bye-products of other industries,
and the crudest chemicals are utilised so long as it is
possible by compounding these ingredients in suitable proportions
to obtain a glass whose composition meets the
somewhat crude requirements which bottles are expected
to meet. The most essential of these requirements are
that the bottles shall be strong enough to resist the internal
pressure which may come upon them when used for the
storage of fermented or effervescent liquors as well as the
shock of ordinary use, while the glass itself must possess
sufficient chemical resistance to remain unattacked by the
more or less corrosive liquids which it is called upon to
contain. Further, from the point of view of the bottle
manufacturer it is desirable that the glass shall be readily
fusible, easily worked, and easily annealed. In other96
branches of glass manufacture increased fusibility is often
attained by increasing the alkali contents of the glass, but
in bottle making this is inadmissible, both on account of
the prohibitive cost of alkali and because an increased
alkali content renders the glass more liable to chemical
attack. On the other hand, in many varieties of bottle the
colour of the glass is nearly, or quite, immaterial so that
the introduction of relatively large proportions of iron oxide
is permissible. This substance acts as a flux and assists in
the production of a fusible, workable glass containing little
alkali. Such alkali as bottle glass does contain is frequently
derived from felspathic minerals, which generally
also contain considerable proportions of iron. The use of
these minerals also introduces notable proportions of
alumina into the glass. In certain classes of bottles,
notably those used for special wines, certain shades of
colour are required—the well-known “Hock bottle” colour
being an example. The presence of iron in the glass tends
to the production of a green or greenish-yellow colour
deepening to a black opacity if the quantity of iron be high.
The lighter shades of this green tint may be “neutralised”
by the introduction of manganese into the glass, the
resulting colours ranging from light amber to purple;
nickel oxide is also sometimes used as a colouring material
in these glasses.

In the production of ordinary bottles the continuous
tank furnace has now entirely superseded the old pot
furnaces, the character of the product being in this case particularly
suited to this process of production. The modern
bottle-glass tank is generally an oblong basin having one
semi-circular end. The flame is often of the “horse-shoe”97
type, the gases both entering and leaving the furnace at
the flat or charging end of the furnace. The raw materials
are thrown into the furnace at the square end of the tank,
and the glass flows uninterruptedly down the furnace to
the colder semi-circular end where the working holes are
situated. At these points fire-clay rings are kept floating
on the glass, and from within these the gatherer takes his
gathering, the rings serving to retain the grosser impurities
carried down by the glass. The producing power of such
a furnace, even when the bottles are blown by hand, is
very considerable; a furnace having ten working holes
and containing normally about 85 tons of molten glass
will yield some four million bottles per annum, and furnaces
of considerably larger capacity are in use.

The methods of bottle making are at the present time
passing through what is probably a stage of transition.
Up to the middle of last century the processes in use were
little better than those of the middle ages; the first step of
a more modern development of the industry took the direction
of improved tools and implements for carrying out the
old operations. More recently a whole series of inventions
have been put forward with the aim of producing bottles by
entirely different and wholly mechanical processes with the
object of eliminating the uncertain element of skilled labour
entirely. While it must be admitted that some of the
earlier of these inventions proved to be brilliantly ingenious
failures, there is little doubt that here, as in other manufacturing
processes, the machine-made article will ultimately
supersede the hand-made product. Even now, mechanical
processes are largely in use both in America and Europe,
and at some recent exhibitions machine-made bottles have98
been shown which in every point of quality were superior
to the best hand-made goods.

The first stage in the production of bottles by hand, and
also for most of the machine processes, is that of gathering
the requisite quantity of glass. The bottle-blower’s pipe is
between 5 and 6 ft. long, and is provided with a slightly
enlarged end or “nose” upon which the glass is gathered.
Three gatherings are generally sufficient for the production
of ordinary bottles, but for extra large bottles, and especially
for carboys, heavier gatherings are necessary, and for
these the gatherer must go to the furnace four, five, or even
six times. When the requisite quantity of glass has been
gathered on the pipe the gathering is worked and rounded
by rolling it either on a flat metal plate or “marver,” or
in a hollowed block made of wood or more rarely of metal;
by this process the glass is formed into a well-rounded,
symmetrical pear-shaped body. The blower now distends
the mass gradually by the pressure of his breath, at the
same time swinging the pipe, the effect of these movements
being to draw the bulk of the glass downwards, leaving a
thinner and colder portion having the rudimentary shape
of the neck of the bottle next to the pipe. In the oldest
form of the process the next stage in the production of the
bottle is accomplished by the aid of a cylindrical mould of
fire-clay, whose diameter is that of the external size of the
finished bottle. The pear-shaped bulb of glass is for this
purpose re-heated at the melting furnace, and is then placed
inside the fire-clay mould. By vigorous blowing, and a
rapid rotation of the pipe and glass, the bulb is forced to
assume the cylindrical shape of the mould, the glass forming
the neck of the bottle being at this stage of the process99
too cold and stiff to be further deformed. The next step is
the formation of the concavity found in the base of wine
and beer bottles; this is produced by pushing up the hot
plastic glass that forms the bottom of the bottle as it leaves
the clay mould. This is done by a second workman using
an iron rod known as the “pontil,” upon which a small mass
of glass has previously been gathered. This mass of glass
remains attached to the bottom of the bottle, which is thus
for the moment fastened both to the “pontil” and to the
blower’s pipe. The blower, however, immediately detaches
the bottle from the pipe at the point where the neck of the
bottle is intended to end, effecting this by locally chilling
the glass—a process known by the descriptive term of
“wetting off.” The unfinished bottle is now attached to
and handled by means of the “pontil.” The neck is
softened by re-heating it over the furnace, and is then
moulded into the desired shape by the aid of specially-shaped
tongs. Finally a thread of glass is wound round
the end of the neck to produce the thickening usually
found at that point. The finished bottle, still attached to
the “pontil,” is now carried to the annealing kiln, where
it is placed in position and detached from the “pontil” by
a sharp blow, which severs the glass that had been gathered
on the “pontil” from the bottom of the bottle.

The process, in the form described above, has been obsolete
for many years, improvements, consisting of appliances
for facilitating the various operations, having been gradually
introduced. The most important of these is the substitution
of metal moulds for the fire-clay moulds of earlier
times. These metallic moulds are made to open and close
at will by the action of a pedal, and are designed to give the100
entire bottle its final shape, except for the indentation of the
bottom, although this is sometimes produced by a convex
piece placed on the bottom of the mould. In the formation
of the neck thickening, also, important mechanical aids
have become almost universal. These last consist of tongs
provided with rollers and arranged to rotate about an axis
that terminates in a tapered spike which enters the neck of
the bottle; by pressing the tongs together so as to bring
the rollers against the outside of the neck and rotating the
whole, the rollers are made to form the neck thickening in
an accurate and rapid manner.

Important and valuable as these improvements of the
ancient process of bottle-blowing undoubtedly are, they do
not touch the main disadvantages of the process—disadvantages
that seriously affect the economy of the process
and the well-being of the workers employed upon it. It is
consequently not surprising that a great number of inventors
have laboured at the problem of the purely mechanical
production of bottles. A large number of patents have
accordingly been taken out in connection with bottle-making
machinery. The first of these to attain any favour was
that devised by Ashley, but although great claims were
made for it, its use has not extended. At the present time,
however, there are a number of bottle-works actually at
work producing bottles by mechanical means; one of the
most successful of these machines is that devised by
Boucher, of Cognac. The products of this machine,
exhibited in Paris at the exhibition of 1900, were equal,
and possibly superior, to the best hand-made bottles. The
Boucher machine, although by no means entirely automatic,
requires no highly-skilled labour beyond that of a101
workman whose duty it is to operate the various levers of
the machine at the right instant and in the proper order.

The details of the machine, as set forth in the patents
and other published descriptions, are somewhat complicated,
and vary somewhat in the different models; the general
principle and mode of operation is, however, the same in all
varieties of the machine, and we shall therefore give a brief
account of it here.

In the Boucher process, the glass is first gathered from
the furnace, but as no blowing-pipes are required, the
gathering is done on a light iron rod, thus saving the
gatherer much of the labour of carrying the heavy pipes.
The requisite quantity of the glass so gathered is then dropped
into the first or “measuring” mould of the machine, the
“thread” being cut by hand by the operator. From the
measuring mould, the glass is next caused to pass into the
“neck” mould; the glass flows into this mould, and is
further pressed into it by the aid of compressed air, applied
above the free surface of the glass. At this stage the still
liquid glass has the external shape of the neck of the bottle,
but the mass of glass is solid, i.e., no cavity has yet been
produced in it. The formation of the cavity is next begun
by the action of a plunger which is driven into the “solid”
mass of glass filling the neck mould, this plunger thus
punching out the passage through the neck of the bottle.
As soon as the plunger is withdrawn, compressed air is
admitted into the cavity so formed, and the mass of glass is
at the same time inverted, and that part occupying the
position of what is to be the shoulder of the bottle is allowed
to descend while being blown out by the compressed air.
This process of distension is limited, and the desired shape102
is imparted to the mass by bringing towards it a third
mould, by contact with which the glass is considerably
stiffened—a row of jets of compressed air, impinging on the
outside of the glass forming the shoulder of the bottle, being
further used to stiffen the glass, once the requisite extension
has been attained. The mass has now a shape very similar
to that known as a “parason” in hand bottle-blowing, and
is by this time decidedly stiff. It is now introduced into
the finishing mould and is blown into perfect contact with
the mould by powerful air-pressure, thus attaining the
proper shape of barrel and base; the indentation of the
base is, however, sometimes produced on a separate machine
or press. During all these operations the neck of the
bottle, which was the first part to be formed, has remained
firmly held in the neck mould, and all the movements that
have been described are performed by means of levers
actuating movements of this mould as a whole, which, of
course, carry the glass with them. The last movement of
the levers, which releases the bottle from the finishing
mould, also opens the neck mould, and thus leaves the
bottle finished and entirely free.

It will be seen that the process adopted in this machine
follows as closely as possible the various stages of hand
blowing, but that the mechanical movements of the machine
replace the laborious and difficult technique of the blower.
One such machine is capable of producing as many as 120
bottles, each weighing 1¾ lbs., per hour, but this is accomplished
only by having some of the moulds in duplicate and
so arranged as to come into use alternately. The machine
itself is attended by one “moulder,” who operates the
levers, and by a youth, who carries the finished bottles to103
the annealing kiln, while, of course, the services of a
gatherer are also required. The appearance of a bottle
works equipped with these machines is in striking contrast
to that of a hand-blowing works, where the stages around
the working-holes are crowded with men doing arduous
work under very severe conditions of temperature and
atmosphere. Finally, it must be pointed out that the use
of the Boucher machine is by no means confined to the
production of the cheapest kinds of bottles, but that it has
shown itself especially well suited to the production of
champagne and other bottles that are required to withstand
a high internal pressure, the machine-made bottles showing
excellent results under pressure tests. The machine is also
used for the production of moulded glass-ware of white
glass, since it can be adapted to the production of any kind
of glass vessel that can be produced by blowing into a
mould.

The annealing of bottles was formerly carried out in large
chambers or kilns of very simple construction, in which
the bottles were stacked as made, the kiln being previously
heated to the requisite temperature: when full, the kiln
was closed up in a rough temporary manner and allowed to
cool naturally, thus annealing the bottles stacked within it.
In this branch of glass-making also, however, the continuous
annealing kiln has superseded the older kinds, and continuous
kilns are now almost universal in bottle-making.
In these kilns, which consist of long tunnels, kept hot at one
end and having a gradually decreasing temperature as the
other end is approached, the bottles are stacked on trucks
which are slowly drawn through the kiln from the hot to
the cold end. At the cold end the trucks are unloaded and104
are then returned, by an outside route, to the charging end,
but of course the bottles cannot be stacked on the truck
until it has actually entered the hot end of the tunnel and
acquired the temperature there prevailing. In a slightly
different form of kiln, the bottles are carried down the kiln
on a species of conveyer belt formed of iron plates, but the
principle of all these appliances is similar even when used
for very different kinds of glass.

In the account of bottle manufacture given above we have
referred almost exclusively to the mode of production of the
ordinary bottles used for the storage of such liquids as wine,
beer, spirits, etc., and we will now deal with some other
branches of manufacture closely allied to these.

An important branch of glass manufacture is the production
of vessels of large dimensions. Those most closely
allied to ordinary bottles are the vessels known as carboys,
used for the storage and transportation in bulk of chemical
liquids, and especially of acids. Formerly these were blown
by hand in a manner closely resembling that used for
ordinary bottles, but the weight of the mass of glass to be
handled by gatherer and blower is very great, while the
lung-power of a blower is not sufficient to produce the great
expansion required. Formerly the only aid available to
the blower was the device of injecting into the hot, hollow
glass body, at an early stage of the process, a quantity of
water or alcohol; this liquid was immediately vapourised
by the heat of the glass, and if the blower closed the mouthpiece
end of his pipe by placing his thumb over it, the expansive
force of the vapour so generated served to blow out the
glass to the desired extent. More recently mechanical
aids to the production of these large vessels have become105
available, first in the shape of mechanical arrangements for
relieving the workmen of the full weight of the glass and
pipe by providing suitable arms upon which the whole can
be supported without interfering with the blower’s freedom
of manipulating the pipe and glass in the desired way;
further, a supply of compressed air, which can be readily
connected with the pipe at any desired moment, facilitates
the blowing process.

A process of producing hollow glass vessels of very large
size by purely mechanical means has, however, been introduced
during recent years by P. Sievert, of Dresden. By
the methods of this inventor, glass vessels of quite unprecedented
size—such as bath-tubs freely accommodating full-grown
men—can be produced. For this purpose the glass
is spread out on the surface of a large cast-iron plate, provided
with numerous small holes through which steam or
compressed air may be blown when desired. The slab of
viscous glass, when properly spread over this plate, is
clamped down against it all around the outside edge by
means of a suitably-shaped iron collar, which holds the
glass in air-tight contact against the plate beneath. The
whole iron plate, with the slab of glass clamped to it, is
now turned over, so that the glass hangs down under the
plate. The glass immediately begins to sag under its own
weight, and is assisted in this tendency by a suitable blowing
of steam or air into the space between the plate and the
glass. In blowing bath-tubs in this way the glass is
allowed to distend downwards until the desired depth is
attained, when further distension is arrested by bringing a
flat supporting plate under the glass, which is pressed
against this flat plate by the pressure of the air, thus106
forming the flat bottom of the tub. In this process the
outline of the object is determined by the shape of the
clamping bars or plate that fix the edges of the hot glass
against the iron plate described above, and by this means
almost any desired shape can be given to objects of simple
form.

It is obvious that this process can also be employed for
blowing a hollow body into contact with a mould of any
desired form and forcing the hot glass to take the exact
shape of the mould; for smaller bodies, however, the
blowing in of separately generated steam is not required,
the heat of the molten glass itself being used to generate the
necessary steam. For this purpose the requisite quantity
of glass is dropped on the surface of a wet slab of asbestos.
On this surface the glass remains floating upon a layer of
steam, which is constantly renewed by the intense heating
action of the hot glass on the water contained in the asbestos
below. The moulds used in this process are provided with
a sharp edge or lip, and as soon as the glass has spread
into a slab of sufficient size, the inverted mould is brought
down upon the glass and pressed against it. The sharp lip
or edge of the mould forces the glass into close contact with
the asbestos under it all around the edge of the mould,
thereby enclosing the space existing between the rest of the
glass and the wet asbestos. The heat of the glass continues
to generate steam at a rapid rate, but now the steam can
no longer escape from under the glass around the edges,
and therefore blows the glass upwards into the mould,
ultimately forcing the glass into intimate contact with the
surface of the mould; when this is accomplished, the
pressure of the steam rises rapidly, and ultimately lifts the107
entire mould and glass sufficiently to allow the excess steam
to escape—and this is the sign that the blowing is complete.
The whole process takes only a very few seconds, and is
very successful when applied to suitable glass and used with
moulds of proper shape. It is, of course, obvious that
ordinary narrow-mouthed bottles could not be produced in
this way, but wide-mouthed bottles and jars are made in
this manner, although the chief utility of the process lies
in the production of comparatively shallow articles, which
are not of a shape that lends itself to pressing.

108

CHAPTER VIII.

BLOWN AND PRESSED GLASS.

In many ways very similar to the processes employed in
the production of bottles are those used in the manufacture
of all hollow glass vessels that are produced by blowing,
either with or without the aid of moulds. Apart from the
actual shapes of the articles themselves, however, the
principal difference between bottles and the better classes of
hollow glass-ware lies in the composition and quality of the
glass itself. In this respect all grades of manufacture are
to be met with, from the light-coloured greenish or bluish
glass used for medicine bottles to the most perfectly
colourless and brilliant “crystal” or flint glass. This
gradation in the perfection of the glass represents a corresponding
gradation in the care bestowed upon the choice of
raw materials and the various manipulations of melting
the glass. As we have seen, for the commonest kinds of
bottles, where colour and quality are immaterial, all kinds
of fusible materials can be utilised, loamy or ferruginous
sands and refuse glass of all kinds being employed. Where
somewhat higher requirements have to be met, rather
purer sands have to be used as sources of silica, while lime
and alkali must be introduced in purer forms, the alkali
in the shape of the cheapest qualities of salt-cake and the109
lime in that of lime-stones reasonably free from iron and
magnesia. Finally, for the best qualities of glass the
purest sand obtainable is used, being often specially washed
to remove all loamy matter, while the alkali is introduced
in the form of carbonate, a chemical product which in its
better qualities is practically free from injurious impurities.
In these high-class products two very distinct kinds
of glass are met with. One class, of which the Bohemian
“crystal” is the highest example, is chemically of the
nature of an alkali-lime silicate, the alkali in the case of the
Bohemian glass being potash; the other variety of glass
contains no lime, its place being taken by lead, typical of
this class being English flint glass. In some varieties of
glass, lead is also replaced, partially or entirely, by barium,
but this material is chiefly used for the manufacture of
pressed glass.

The higher grades of quality in glass, which thus require
increased refinement in the raw materials, also demand
increased refinement in the furnaces and appliances
employed in their melting. The tank-furnace, which holds
the field in bottle manufacture, is scarcely met with in the
production of the better qualities of hollow glass-ware;
medicine bottles and other articles of moderate quality
might be produced in tanks, but the quantity of glass
required for such purposes is seldom large enough to
justify such large plant. For the best qualities of colourless
glass-ware, however, the tank-furnace could not be
used on account of the fact that both as regards colour and
freedom from defects, the product of a tank-furnace is
never equal to the best product of pot-furnaces. For
flint-glass, indeed, covered pots or crucibles must be used in110
order to adequately protect the molten glass from the reducing
action of the furnace gases and from contamination by
dust. The materials of which the pots are constructed are
also chosen with a view to avoiding all risk of introducing
colouring or otherwise injurious impurities from that
source.

In all processes for the production of hollow glass-ware,
the glass or “metal” is taken from the pot by the process
of gathering which has already been described; where
blown articles are to be produced, as distinct from pressed
goods, the initial stage is always the formation of a small
hollow globe or bulb at the end of the glass-blower’s pipe.
The subsequent manipulations depend upon the nature of
the article to be produced. The article may either be
made entirely by hand work, or rather “chair” work, as
it is usually called, or the manipulations may be facilitated
and the product cheapened—while its character is, of course,
also modified—by the aid of moulds, which are used to
bring the object to its proper shape and to impress upon it
certain decorative mouldings or markings. As we have
already seen, ordinary bottles are now always blown with
the aid of moulds, and the same applies to medicine
bottles, lamp chimneys, and the bulbs for electric light;
in connection with lamp-chimneys it should be noted that
they are blown in moulds in the form of cylindrical bottles
with a flat bottom and a domed top, the ends being
subsequently cut off.

Many of the cheaper varieties of tumblers and glasses
are also blown in moulds, but they can be, and sometimes
are, produced by hand, and as their manufacture is typical
of that of all hand-blown hollow ware, we shall now111
describe it in some detail as an example of this class of
work.

The implements used by the glass-blower and his assistants
for this work are few and simple. The largest item
is the glass-blower’s bench or chair, which is simply a
rough wooden bench provided with two projecting side-rails
or arms. When finishing a piece of work the blower
sits on this bench, and the pipe lies across the two rails in
front of him in such a position that by rolling it backwards
and forwards along the rails he can readily keep the pipe in
gentle rotation. In addition to the ordinary blower’s pipe
and a “pontil” or rod for attaching small quantities of
glass whereby the piece in hand can be held, the only other
tools used by the blower are a number of shears and
pincers of various shapes which serve for cutting off, pressing
in, and distending the glass as required, a flat board
and a stone or metal plat or “marver” being also used for
the purpose of moulding the glass.

As already indicated, the first step in the production of
such an object as a tumbler consists in gathering a suitable
quantity of glass on the pipe and blowing it into a small
bulb. This bulb is blown out to the proper size and is then
elongated by gently swinging the pipe. The next step is
the flattening of the lower end of the bulb by gently pressing
it on the “marver” or flat plate provided for such
purposes; in this way the flat bottom of the glass is formed,
and the bulb now has the shape of the finished glass, but
remains attached to the pipe by a shoulder and neck. The
earliest practice was to separate the tumbler from the pipe
at such a point as to leave the tumbler of the correct length,
the remaining operation consisting in holding the glass,112
first fixed to a pontil for the purpose, into the furnace so as
to heat the broken edge; this edge was thereby rounded off,
and the brim of the glass could be widened or otherwise
shaped by rotating the glass or pressing it in or out by the
aid of pieces of wood. In modern practice, however, this is
not usual, the glass being separated from the pipe well
above the shoulder and annealed in this shape. Subsequently
the glass is finished in a trimming room or workshop
by being cut off at the desired point and having the
rough edge rounded off by the aid of a blowpipe flame.
The cutting-off operation is carried out in a great variety
of ways, the most usual being by the action of heat applied
locally and suddenly, either by the aid of specially-shaped
flat blowpipe flames or by an electrically-heated wire.
Machines for carrying out this operation, as well as the
subsequent rounding of the edge automatically, are in use,
but the latter process is sometimes replaced by slightly
grinding and polishing the edges.

Fig. 8.—Sectional diagram of the evolution of a tumbler.

113
The evolution of an ordinary tumbler, as just described,
and as illustrated diagrammatically in Fig. 8, is typical of
the whole process of hollow-glass blowing, but of course the
number of operations, as well as the care and skill involved
in each step, increases rapidly as the form of the vessel
becomes more complex; in the highest class of work a very
considerable element of artistic taste and judgment on the
part of the operative also becomes essential, for, although
the form of the object as well as the choice of colour and
ornamentation are chosen by the designer, the blower has
to translate the drawing of the designer into glass, and
although his skill enables him to attain a considerable
degree of fidelity in his rendering, many details remain at
his own option, and the proper management of these is no
small factor in the success of the whole work.

In this connection mention should perhaps be made of
the application of colour and other decorations to this kind
of glass. A very considerable range of effects of this kind
is now available to the glass-worker. In the first place the
