Repository: gutenbergbooks/52724

Project Gutenberg (https://www.gutenberg.org) public repository for
eBook #52724 (https://www.gutenberg.org/ebooks/52724)

File: 52724-h/52724-h.htm (part 8 of 12)
The Project Gutenberg eBook of Glass Manufacture, by Walter Rosenhain.
Fig. 12.—Early stages in the formation of cylinders for sheet glass.

At this point of the process the pipe with its adherent
glass is handed over to the blower proper. This operator
works on a special stage erected in front of small furnaces,
called “blowing holes,” although in some works these are
dispensed with, and the stages are erected in front of the
melting furnace itself. The sheet-blower’s stage is simply
a platform placed over or at the side of a suitable excavation
which gives the blower the necessary space to swing
the pipe and cylinder freely at arm’s length. The blowing
process itself involves very little actual blowing, but depends
rather upon the action of gravitation and on centrifugal
effects for the formation of the large, elongated cylinder
from the squat cylinder with which the blower commences.
The process consists in holding the thick, lower162
end of the cylinder in the heating-furnace, and when sufficiently
hot, withdrawing it and swinging the pipe with a
pendulum movement in the blower’s pit. The cylinder
thus elongates itself under its own weight, and any tendency
to collapse is counteracted by the application of air-pressure
by the mouth, the pipe being also, at times,
rotated rapidly about its own axis. The re-heating of the
lower end of the cylinder is repeated several times, until
finally the glass has assumed the form of a cylinder of equal
thickness all over, but closed with a rounded dome at the
lower end (Fig. 13). This rounded end is now opened.
In the case of fairly thin and light cylinders this is done by
holding the thumb over the mouthpiece of the pipe in such
a way as to make an air-tight seal, and then heating the
end of the cylinder in the blowing-hole. The heat both
softens the glass at the end and at the same time causes163
considerable expansion of the air enclosed in the cylinder,
with the result that the end of the cylinder is burst open.
After a little further heating, during which the glass at the
end of the cylinder becomes very soft, and takes a wavy,
curly shape, the blower withdraws the cylinder from the
furnace, and holding it vertically downwards in his pit,
spins it rapidly about its longitudinal axis. The soft glass
at the lower end immediately opens out under the centrifugal
action, and the blower increases the speed of rotation
until the soft glass has opened out far enough to form a
true continuation of the rest of the cylinder, and in this
position it is allowed to solidify. With thick, heavy
cylinders, the first opening of the end is done in a different
way. A small quantity of hot glass is taken up by an
assistant on an iron rod, and is laid upon the centre of the
closed end of the cylinder. The heat of this mass of hot
glass softens the glass of the cylinder, and the operator,
with the aid of a special pair of shears, cuts out a small
circle of this softened glass, thus opening the end of the
cylinder. The final operation of straightening out the
opened end is carried out in the same way as described
above for lighter cylinders.

Fig. 13.—Later stage in sheet glass blowing.

The completed cylinder, still attached to the pipe, is now
carried away from the blowing-stage and laid upon a
wooden rack; then the blower takes up a piece of cold iron,
and placing it against the neck of glass attaching the
cylinder to the pipe, produces a crack; a short jerk then
serves to completely sever the pipe from the cylinder. A
boy now takes the pipe to a stand where it is allowed to
cool and where the adhering glass cracks off from it prior
to passing it back to the pipe-warmer for fresh use.

164
On the wooden rack the cylinder of glass is allowed to
cool to a certain extent, and then the remaining portion of
the neck and shoulder (see Fig. 13) are removed. This is
done by a boy who passes a thread of soft, hot glass
around the cylinder at the point where it is to be cut off;
the thread of hot glass merely serves to produce intense
local heating, for as soon as it has become stiff, the thread
of glass is pushed off and a cold or moist iron is applied to
the cylinder at the point where it had been heated by the
thread. As a rule a crack immediately runs completely
round the cylinder along the line of the thread, and the
“cap” is thus removed. The glass is now in the form of
a uniform cylinder open at both ends, but it must be
opened out into a flat sheet before it can assume the familiar
form of sheet-glass.

The first stage in the opening-out process is that of
splitting. For this purpose the cylinders are carried to a
special stand, upon which they are laid in a horizontal
position, and here a crack or cut is made along one of the
generating-lines of the cylinder. This may be done either
by the application of a hot iron, followed, if necessary, by
slight moistening, or by the aid of a cut from a heavy
diamond drawn skilfully down the inside of the cylinder.
It will be seen from the account of the process so far given,
that the glass has as yet undergone no real annealing,
although the blower is expected to “anneal” his cylinder
during the blowing process, as far as possible, by never
allowing it to cool too suddenly, and this degree of annealing
is usually sufficient to save the cylinder from breaking
under its internal stresses when left to cool on the racks.
The surface of the glass, however, is left in a decidedly165
hardened condition, especially on the outside, which has
necessarily been most rapidly cooled. For this reason—among
others—the splitting cut is always made on the
inside of the cylinder. The difference between the rates of
cooling of the outside and inside of the cylinder has a
further effect, which becomes evident as soon as the cylinder
is split. The outside having become hard while the inside
was still relatively soft, the outer layers of glass are in a
state of compression and the inner layers in a state of
tension in the cold cylinder. As soon as the cylinder is
split, however, these stresses are to some extent relieved,
the inner layers being then free to contract and the outer
layers to expand; the result is an increase in the curvature
of the cylinder, which slightly decreases in diameter, the cut
edges overlapping. If the cylinder has been cooled rather
too quickly, or if the glass itself has a high coefficient of
expansion, this release of internal stresses at the moment
of splitting becomes very marked, and each cylinder splits
with the sound of a small explosion, while if the internal
stresses are still more severe, the cylinders may even fly to
pieces as soon as they are cut.

The next stage in the manufacture of a sheet of glass is
the flattening and annealing process. For this purpose the
split cylinders are taken to a special kiln, generally known
as a “lear,” or “lehr,” where they are first of all raised to a
dull red-heat; they are then lifted, one at a time, on to a
smooth stone or slab placed in a chamber of the kiln where
the heat is great enough to soften the glass. Here the
cylinder is laid down with the split edges upwards, and by
means of a wooden tool the glass is slowly spread out, being
finally rubbed down into perfect contact with the slab or166
“lagre.” From the flattening slab, the sheet as it now is
passes into the annealing kiln, which communicates with
the flattening chamber. This consists, similarly to other
continuous annealing kilns already described in connection
with other varieties of glass, of a long tunnel, heated to the
temperature of the flattening kiln at one end and nearly
cold at the other. The sheets are moved down this tunnel
at a uniform slow rate by the action of a system of grids
which, at intervals, lift the sheets from the bottom of the
kiln, move them forward by a short distance, and again
deposit them on the bottom, the grids themselves returning
to their former position by a retrograde movement made
below the level of the kiln-bottom, and therefore not
affecting the glass.

On leaving the annealing kiln the sheets of glass are
sometimes covered with a white deposit arising from the
products of combustion in the kiln and their interaction
with the glass itself. This deposit can be removed by
simple mechanical rubbing, but it is usual to dip the glass
into a weak acid bath, which dissolves the white film and
leaves the glass clear and bright, ready for use.

From the annealing kiln the finished sheets of glass are
taken to the sorting room, where they are examined in a
good light against a black background, and are sorted
according to their quality for different purposes.

The defects which are found in sheet-glass are of a very
varied nature, as would be anticipated from the long and
complicated process of manufacture which the material
undergoes in the course of its transformation from the raw
materials into the finished sheet of glass. A full enumeration
of all possible defects, with their technical names, need167
not be given here, but a description of the more important
and frequent ones will be useful. The defects may be
conveniently grouped according to the stage of the process
from which they originate.

The first class of defects accordingly embraces those that
arise from the condition of the glass as it exists in the
working-end of the furnace. Chief of these are white
opaque enclosures, known as “stones.” These may arise
from a variety of causes within the furnace, such as an
admixture of infusible impurities with the raw materials,
insufficient heat or duration of melting, leading to a residue
of unmelted raw material in the finished glass, or from
defective condition of the interior of the furnace, leading to
contamination of the glass with small particles of fire-brick.
Further, if any part of the furnace has been
allowed to remain at too low a temperature, or if the
composition of the glass is unsuitable, crystallisation
may occur in the glass, and white patches of crystalline
material may find their way into the finished sheets.
Another defect that may arise from the condition
of the glass in the furnace is the presence of numerous
small bubbles, known as “seed” in the glass. By the
blowing process these are drawn out into pointed ovals, and
they are rarely quite absent from sheet-glass. They arise
from either incomplete fining of the glass in the furnace or
from allowing the glass to come into contact with minute
particles of dust during the gathering process. Another
possible defect to the glass itself may be found at times in
too deep a colour. This is only seen readily when a sheet
of some size is examined edgewise, as most varieties of
ordinary sheet-glass are too free from colour to allow this168
to be judged by looking through the sheet in the ordinary
way. It follows from this fact that for practical purposes,
where the light always traverses one thickness of the glass
only, a slight difference of colour should be regarded as a
very minor consideration, at all events as compared with
freedom from other defects.

The gathering process in its turn is responsible for
further defects of sheet-glass. Some of these, such as
defects arising from the use of a dirty pipe, are never
allowed to pass beyond the sorting-room, and are therefore
of no interest to the user of glass. Of those whose traces
are seen in the glass that passes into use, “blisters” and
“string” are the most important. “Blisters” are somewhat
larger, flat air-bells, arising from the inclusion of
air between successive layers of the gathering. “String”
is a very common defect in all sheet-glass. To some
extent it may arise from want of homogeneity in the glass
itself. If this consists of layers of different densities and
viscosities, the gatherer will take these up on his gathering,
and ultimately they will form thickened ridges of glass
running around the cylinders and across the sheets. Such
striæ, due to want of homogeneity in the glass, are much
more common in flint glass than in the soda-lime glasses
used for sheet manufacture, but are not unknown in the latter.
On the other hand, even if the glass be as homogeneous as
possible, the gatherer can produce these striæ if he takes
up his glass from a place close to the side of the fire-clay
ring that floats in the furnace in front of his working
opening. Glass always acts chemically upon fire-clay,
gradually forming a layer of glass next to the fire-clay that
contains much more alumina than the rest of the contents169
of the furnace. Such a layer is formed on the surface of
each ring in a sheet tank, but if the gathering is taken
from the centre of the ring, this thick viscous layer of
aluminiferous glass remains undisturbed. If, however, the
gatherer brings his pipe too near the side of the ring, the
glass will draw some of this different layer on to the
gathering, and this glass will form thick ridges and striæ
running across the sheet in all directions. Another defect
for which the gatherer is generally responsible is that of
variation of thickness within the same sheet. The blower,
however, can also produce this defect.

During the blowing proper, a further series of defects
may be introduced, principally by allowing particles of
glass derived from certain stages of the process to fall upon
the hot glass of the cylinder and there become attached
permanently. More serious, and also more frequent, is the
greater or less malformation of the cylinder. If the glass
as it leaves the blower is of any shape other than that of a
true cylinder, it becomes impossible to spread it into a
truly flat sheet in the flattening kiln. Sometimes, in
practice, the “cylinder” is wider at one end than at the
other, or, worse still, it is of uneven diameter, showing
expanded and contracted areas alternately. When such a
cylinder comes to be spread out on the slab it cannot be
flattened completely, and various hollows and hillocks are
left, which mar the flatness of the sheet and interfere with
the regular passage of light through it when in use.

Finally, the process of flattening is apt to introduce
defects of its own. The most common of these are
scratches arising from marks left by the flattening tool;
indeed, in all sheet glass it is quite possible to see, by170
careful examination of the surfaces, upon which side the
flattening tool was used. Sheet-glass thus has one side
decidedly brighter and better in surface than the other, the
better side being that which rested upon the “lagre” during
the flattening process. On the other hand, if the slab itself
be not quite perfect, or if any foreign body be allowed to
rest upon it, that side of the glass will be marked in a
corresponding manner.

In the account of the manufacture of sheet-glass given
above, we have outlined one typical form of the process,
but nearly every stage is subject to modifications according
to the practice and particular circumstances of each works.
We will now describe one or two special modifications that
are of more general importance.

First, as regards the melting process, although the tank-furnace
has almost entirely superseded the pot furnace for
the production of ordinary sheet-glass, there are still some
special circumstances under which the pot furnace is
capable of holding its own. Thus, where for special
purposes it is desired to produce a variety of sheet-glass
which, as regards all defects arising out of the glass itself,
and especially as regards colour, is required to be as perfect
as possible, melting in pots is found advantageous, and for
some very special purposes even covered (hooded) pots are
used. For such special purposes, too, sulphate of soda is
eliminated from the raw materials and carbonate of soda
(soda ash) substituted. For the production of tinted
glasses also, whether they are tinted throughout their mass,
or merely covered with a thin layer of tinted glass
(“flashed”), manufacture in pot rather than tank
furnaces is generally adopted, the exact nature and composition171
of the glass being far better under control in the
case of pots.

The blowing process is also subject to wide variations of
practice. The most important of these variations concerns
the shape and dimensions of the cylinders. In English
and Belgian works the dimensions of the cylinders are so
chosen that the length of the cylinder constitutes the
longest dimension of the finished sheet, the diameter of the
cylinder forming the shorter dimension. In some parts of
Germany, however, the practice is the reverse of this, the
cylinders being blown shorter and much wider, so that the
circumference of the cylinder constitutes the longest dimension
of the finished sheet. It is, however, pretty generally
recognised that the latter method has very serious disadvantages,
although it is claimed that somewhat more
perfect glass can be obtained by its means. For the production
of a special variety of glass, known as “blown
plate glass,” this method of blowing short wide cylinders
is still adhered to. This is a very pure form of sheet-glass,
blown into thick, small sheets which are subsequently
ground and polished in the same manner as plate-glass.
Here the great thickness of glass required seems to render
the blowing of long cylinders very difficult, and the other
form is therefore adopted. On the other hand, English
patent plate-glass, which is made by grinding and polishing
the best quality of ordinary sheet-glass, is made from glass
blown into long narrow cylinders in the manner described
in detail above.

The process of blowing described above is capable, with
slight modifications, of yielding glass with surfaces other
than the plain smooth face of ordinary sheet-glass. Thus172
fluted and “muffled” glass are produced in a very similar
manner to that described above for ordinary sheet, except
that the fluting or the irregular surface markings which
constitute the peculiarities of these two varieties of glass,
are impressed upon the surface of the cylinder at an early
stage in the process.

From the outline description given above of the usual
method of manufacture of sheet-glass, it will readily be seen
that this is a long, complicated, and laborious process,
involving the employment of much skilled labour, and
involving the production of a relatively complicated form,
viz., the closed cylinder, as a preliminary to the production
of a very simple form, viz., the flat sheet. It is therefore
by no means surprising to find that a great many inventors
have worked and are still working at the problem of a
direct mechanical method of producing flat glass possessing
a natural “fire polish” at least equal to that of ordinary
sheet-glass. The earlier inventors have almost uniformly
endeavoured to attain this object by attempting to improve
the process of rolling glass, with a view to obtaining rolled
sheets having a satisfactory surface. We have already
indicated why these efforts have never met with success
and what reasons there are for believing that they are
never likely to attain their object. A totally different line
is that taken by Sievert, to whose inventions we have
already referred in connection with the mechanical production
of blown articles. This inventor has endeavoured to
utilise his process for blowing large articles of glass for the
direct production of sheets of flat glass. His method is to
blow, by the steam process described in another chapter, a
large cubical vessel, having flat sides, the flatness of these173
sides being ensured by blowing the vessel into or against
a mould having flat sides. This flat-sided vessel is ultimately
to be cut up into five large sheets. This process
also appears to involve some of the main difficulties of
rolling as regards the means of transferring the glass from
the furnace to the plate of the blowing machine, and in
practice the inventor has not yet succeeded in producing
glass of sufficiently good surface for the purposes of sheet
glass.

Another class of processes entirely avoid all means of
transferring molten glass from the furnace to any machine,
by working on glass direct from the molten bath itself.
Some of these processes are in actual use in America, and
others are being experimented with in Europe, but their
complete technical and commercial success has yet to be
proved; there can, however, be little doubt that they have
overcome the greatest of the many difficulties that stood in
the way of the mechanical production of sheet-glass, and
that they are therefore destined very shortly to solve the
problem completely, in which case they would, of course,
rapidly supersede the hand process.

One of the earliest of these direct processes proposed to
allow the molten glass to flow out from the furnace, downward,
through a narrow slit formed in the side or bottom of
the tank. The impossibility of keeping such a narrow
orifice open and at the same time regulating the flow of
glass made this proposal impracticable, although the use of
drawing orifices has been revived in one of the latest
processes.

The American process, which is said to be at work
under commercial conditions, is not entirely satisfactory174
in this respect—that it is a mechanical process for
the production of cylinders and not of flat sheets, so
that the subsidiary processes of splitting and flattening
still remain to be carried out as before. In this process an
iron ring is lowered into the bath of molten glass through
an aperture from above; the glass is allowed to adhere to
the ring which is then slowly raised by mechanical means,
drawing a cylinder of glass with it. If left to itself, such a
cylinder, owing to the effects of surface tension in the glass,
would soon contract and break off, but the American invention
avoids this action by chilling each bit of the cylinder
as soon as it is formed. This is done by the aid of air
blasts delivered upon both sides of the glass as it emerges
from the bath, and it is claimed that by this means cylinders
of any desired length and diameter may be drawn direct
from the bath. The obviously great mechanical difficulties
connected with these operations have probably been overcome,
but not without sacrificing much of the simplicity of
the arrangement, and the relative economy of this process
as a whole, compared with the hand process, has yet to
assert itself.

The inventions of Fourcault, which are at present being
developed on the Continent by a syndicate of glass manufacturers,
aim at a much more direct process. Here also
the glass is drawn direct from the molten bath by the aid
of a drawing-iron that is immersed in the glass and then
slowly raised, but in this case the piece immersed is simply
a straight bar, and the aim is to draw out a flat sheet. In
this case the tendency, under surface tension, is to contract
the sheet into a thread, and apparently the simple device
of chilling the emerging glass is not adequate to prevent175
this in a satisfactory manner, and subsidiary devices have
been added. Those that have been patented include a
mechanism of linked metal rods so arranged as to be
immersed and drawn out of the glass continuously with the
emerging sheet, in such a manner as to support the vertical
edges of the glass and so aid in resisting the tendency of
the glass to contract laterally. Another device consists in
the use of a slit or orifice formed in a large fire-brick that
floats on the surface of the glass. Through this orifice the
glass is drawn, of the desired thickness and width. The
use of this orifice, however, interferes markedly with the
perfection of the product, and in fact all the glass produced
in this way shows quite plainly a set of longitudinal striations
due to the inevitable irregularities in the lips of the
drawing slot. Further, it appears to be impracticable to
draw thin glass in this way, a thickness of from 2½ to 3 millimetres
(about 1/8 inch) being the least that is practicable, on
account of the large amount of breakage that occurs with
weaker sheets. This process, in its present stage of development,
however promising, does not appear to have solved
the problem of mechanical manufacture of sheet-glass, since
it is just in the thinner, lighter kinds of glass that the
advantages of sheet are most pronounced. On the other
hand, it is quite possible that this drawing process, or some
development arising from it, may shortly supplant the
casting process in the production of polished plate-glass,
although for the largest sizes of this product also, the
difficulty and danger of handling the weights involved may
prove a serious obstacle.

Crown Glass.—Although this is a branch of manufacture
that is nearly obsolete, it deserves brief notice here, partly176
because it is still used for the production of special articles,
and also because it illustrates some interesting possibilities
in the use and manipulation of glass.

The process of blowing crown glass may be briefly
described as that of first blowing an approximately
spherical hollow ball, then opening this at one side and
expanding the glass into a flat disc by the action of centrifugal
forces produced by a rapid rotation of the glass in
front of a large opening in a special heating furnace. The
actual process involves, of course, the preliminary of
gathering the proper quantity of glass, much in the manner
already described in connection with sheet-glass manufacture.
This gathering is then blown out into a hollow spherical
vessel. This vessel is now attached to a subsidiary iron
rod by means of a small gathering of hot glass, applied at
the point opposite the pipe itself, the glass being thus, for
a moment, attached to both the pipe and the “pontil” or
“punty” (as the rod is called). The pipe is, however,
detached by cracking off the neck of the original glass,
which now remains attached to the pontil in the shape of
an open bowl. This bowl is now re-heated very strongly in
front of a special furnace, the open side of the bowl being
presented to the fire. The pontil is meanwhile held in a
horizontal position and rotated. As the glass softens the
rotation spreads it out, until finally the entire mass of
glass is formed into a simple flat disc spinning rapidly
before the mouth of the furnace. This flat disc or “table”
of crown glass is allowed to cool somewhat, is detached
from the pontil by a sharp jerk, and is then annealed in a
simple kiln in which the glass is stacked, sealed up, and
allowed to cool naturally.

177
It is obvious that by this process no very large sheets of
glass can be produced; tables 4 ft. in diameter are already
on the large side, and these can only be cut up into much
smaller sheets on account of the lump of glass by which
the table was originally attached to the pontil, and which
remains fixed in the centre of the finished disc. For certain
ornamental purposes, where an “antique” appearance is
desired, these bullions are valued, but for practical purposes
they interfere very seriously with the use of the glass. As
a matter of fact, even several inches away from the central
bullion itself, crown glass is generally marked with circular
wavings, which render it readily recognisable in the windows
of older buildings, but which decidedly detract from the
perfection of the glass. On the other hand, crown glass is
still valued for certain purposes, such as microscope slides
and cover glasses, where entire freedom from surface
markings, such as those found in sheet glass as a result of
the flattening operations, is desirable. While, therefore,
the process has merely an historical interest so far as
ordinary sheet-glass purposes are concerned, it is still used
in special cases.

178

CHAPTER XI.

COLOURED GLASSES.

In various chapters throughout the foregoing portions of
this book we have had occasion to refer to the colour of
glass and the causes affecting it, but these references have
chiefly been made from the point of view of the production
of glasses as nearly colourless as possible under the circumstances.
While it is obvious that for the great majority of
the purposes for which it is used the absence of all visible
coloration is desirable or even essential in the glass
employed, there are numerous other uses where a definite
coloration is required. Thus we have, as industrial
and technical uses of coloured glass, the employment of
ruby, green and purple glasses for signalling purposes, as
in the signal lamps of our railways, the red tail-lights of
motor-cars, or even the red or green sectors of certain
harbour lights and lighthouses; again, coloured glasses,
ruby, green, and yellow, are extensively employed in connection
with photography. Rather less exacting in their
demands upon the correctness of the colour employed are
the architectural and ornamental uses to which coloured
glass is so extensively put in both public and domestic
buildings, while, finally, coloured glass is largely the
foundation upon which the stained-glass worker builds up179
his artistic achievements; in another direction, coloured
glass is also utilised in the production of ornamental articles
and of some table-ware. While it must be admitted that
in a great many cases the colour-resources of the glass
maker are hopelessly misapplied, yet in really artistic hands
few other materials are capable of yielding results of equal
beauty.

By the “colour” of a glass is generally understood the
tint or colour which is observed when it is viewed, in comparatively
thin slices, by transmitted light; the actual
colour is thus a property, not so much of the kind or
variety of glass as of each individual piece, since thick
pieces out of the same melting will show a different tint
from that seen in thinner pieces. As we have already
pointed out, such glasses as sheet or plate, which appear
practically colourless when viewed in the ordinary way,
show a very decided green colour when viewed through a
considerable thickness. In the same way, a very thin layer
of the glass known as “flashing ruby” shows a brilliant red
tint, but a thickness of one-sixteenth of an inch is sufficient
to render the glass practically opaque, giving it a black
appearance by both transmitted and reflected light. Again,
cobalt blue glass, when examined with a spectroscope in
thin layers, is found to transmit a notable proportion of
red rays, but thicker pieces entirely suppress these rays.
These phenomena will be readily understood when we
recollect that colour in a transparent medium arises from
the fact that the medium has different absorbing powers for
light of different colours. All transparent substances, and
certainly glass, are only partially transparent: all light
waves passing through such a substance are gradually180
absorbed, and the extent to which they are absorbed differs
according to the length of these waves. It always happens
that for some special wave-lengths the substance has the
power of absorbing the energy of the entering waves and
converting it into heat-vibrations of its own molecules or
atoms. In the most transparent and colourless glasses this
process, so far as the waves of ordinary light are concerned,
only goes on to a negligibly slight extent; if, however, we
extend our view beyond the range of ordinary visible light,
and consider the region of shorter waves that lies in
the spectrum beyond the violet, we find that ordinary
colourless glass becomes strongly absorbent; thus to waves
of about half the length of those which produce upon our
eyes the impression of yellow light, ordinary glass is as
opaque as is a piece of metal to white light. In this wider
sense, then, we may fairly say that all glasses are coloured—i.e.,
all have a power of selective absorption; but in the
case of those which are nearly colourless in the ordinary
sense, this absorption takes place only for waves which are
either decidedly shorter or decidedly longer than those to
which our eyes are sensitive. Those glasses which appear
coloured in the ordinary sense, on the other hand, owe this
property to the fact that the power of absorption for
light-waves extends into the region of the visible spectrum;
thus a blue or violet glass is practically opaque to red rays,
while a red glass is opaque to blue, green or violet rays.
This statement may be verified in a striking manner by
holding over one another a piece of deep blue or green
glass and a similar piece of ruby glass—the combination
will be found to be very nearly opaque even when each
glass by itself is practically transparent.

181
The question which now naturally presents itself to us is,
what is the essential difference between, for instance, a
piece of red glass and a piece of “white” glass that confers
upon the former the power of absorbing blue light? A
perfectly complete and satisfactory answer to this question
is not, in the writer’s opinion, available in the present state
of our knowledge, but to a certain extent the difference
between the two kinds of glass can be explained. The
difference is produced, in the first instance by introducing
into the colourless glass some additional chemical element
or elements, the substances in question being generally
known as “colouring oxides,” although they are by no
means always introduced in the form of oxides, and are
frequently present in the glass in entirely different forms.
To a certain extent the colour of the glass may be ascribed
to a definite “colouring” property of the chemical elements
concerned; thus most of the chemical compounds of such
elements as nickel, cobalt, iron, manganese and copper are
more or less deeply coloured substances, and it would seem
as if the atoms or “ions” of these elements had the specific
power of absorbing certain varieties of light-waves while
not materially affecting others. But this specific “colouring”
property is not so easily explained when we recollect
that the colours of iron compounds, for example, may be
green or red according to the state of combination in which
that element is present, and that iron has also the power of
imparting either a green or a yellow colour to glass according
to circumstances. The detailed discussion of these
questions, however, lies outside our present scope, and we
must confine ourselves to the broad statement that colouring
substance in glass may be roughly divided into two182
kinds or groups; the first and probably the largest group
are those bodies which occur in glass in true solution, the
element itself being present in the combined state as a
silicate or other such compound (borate, phosphate, etc.)
which is soluble in the glass. In this class, the colouring
effect upon the glass is specifically that of the element
introduced, and is brought about in the same way as the
colouring of water when a coloured salt—such as copper
sulphate—is dissolved in it. The second class of colouring
substances, however, behave in a different manner; they
are probably present in the glass in a state of extremely
fine division, and held not in true solution, but really in a
sort of mechanical suspension that approximates to the
condition of what is known as a “colloidal solution.” The
point which is known beyond doubt, thanks to the researches
of Siedentopf and Szigmondi on ultra-microscopical particles,
is that in certain coloured glasses, of which ruby glass is
the best example, the colouring substance, be it gold or
cuprous oxide, is present in the form of minute but by no
means atomic or molecular particles suspended in the glass.
The presence of these particles has been made optically
evident, although it can hardly be said that they have been
rendered visible, and it is at all events probable that these
suspended particles act each as a whole in absorbing the light-waves
characteristic of the colour which they produce in
glass. This being the case, it is easy to understand how
readily the colour of such glasses is altered or spoilt by
manipulations which involve heating and cooling at different
rates—too rapid a rate of cooling producing a different
grouping of the minute particles, altering their size or
shape, or even obliterating them entirely by allowing the183
element in question to go into or to remain in solution in
the glass.

While it would be entirely foreign to the purpose of this
volume to give in this place a series of recipes for the
production of various kinds of coloured glass, it will be
desirable to state in general terms the colours or range of
colours which can be produced in various kinds of glass by
the introduction of those chemical elements which are
ordinarily used in this way. In general terms it may be
said that the lighter elements do not as a rule tend to the
production of coloured glasses, while the heavier elements,
so far as they can be retained in the glass in either solution
or suspension, tend to produce an intense colouring effect.
The element lead appears to form a striking exception to
this rule, but this is due to the fact that while the silicates
of most of the other heavy elements are more or less
unstable, the silicate of lead is very stable, and can only be
decomposed by the action of reducing agents. When lead
silicates are decomposed in this way, however, the resulting
glass immediately receives an exceedingly deep colour,
being turned a deep opaque black, although in very thin
layers the colour is decidedly brown. On the other hand,
glasses very rich in lead are always decidedly yellow in
colour, and it has been shown that this coloration is due
to the natural colour of lead silicates and not to the presence
of impurities. What has just been said of lead applies,
with only very slight modification, also to the rare metal
thallium and its compounds, which have been introduced
into glass for special purposes. Leaving these two exceptional
bodies on one side, we now pass to a consideration of
the elements in the order of their chemical grouping. The184
rare elements will not be considered except in certain cases
where their presence in traces is liable to affect results
attained in practice.

The Alkali Metals, sodium, potassium, lithium, etc., and
their compounds, have no specific colouring effect, although
the presence of soda or of potash in a glass affects the
colours produced by such substances as manganese, nickel,
selenium, etc.

Copper, as would be anticipated from the deep colour of
most of its compounds, produces powerful colouring effects
on glass. Cupric silicates produce intense green, to greenish-blue
tints. Copper, either as metal or oxide, added to glass
in the ordinary way, always produces the green colour; but
when the full oxidation of the copper is prevented by the
presence of a reducing body, and the glass is cooled slowly,
or is exposed to repeated heating followed by slow cooling,
an intense ruby coloration is produced. In practice this
colour is produced by introducing tin as well as copper into
the mixture, and so regulating the conditions of melting as
to favour reduction rather than oxidation of the copper.
Under these circumstances the copper is left in the glass in
a finely divided and evenly suspended state; if exactly the
right state of division and suspension is arrived at, a
beautiful red tint is the result, although the coloration of
the glass is so intense that it can only be employed in very
thin sheets, being “flashed” upon the surface of colourless
glass to give it the necessary strength and thickness for
practical use. It is further very easy to slightly alter the
arrangement of the copper in the glass, with the result of
producing an opaque, streaky substance resembling sealing-wax
in colour and appearance, this product being, of course,185
useless from the glass-maker’s point of view. Finally, by
exceedingly slow cooling, and under other favouring conditions
which are not really understood, the particles of
suspended colouring-material—be it metallic copper or
cuprous oxide—grow in size and attain visible dimensions,
appearing as minute shimmering flakes, thus producing the
beautiful substance known as “aventurine.”

Silver is never introduced into glass mixtures, the reason
