Repository: gutenbergbooks/52724

Project Gutenberg (https://www.gutenberg.org) public repository for
eBook #52724 (https://www.gutenberg.org/ebooks/52724)

File: old/52724-0.txt (part 4 of 12)
The Project Gutenberg EBook of Glass Manufacture, by Walter Rosenhain
refractoriness for the highest temperatures that can be attained
in industrial gas-fired furnaces, and their mechanical strength is
sufficient to make it possible to build vaults of considerable span,
but on the other hand this material requires very gradual heating and
constant watching while the temperature is rising or falling to any
considerable extent; the reason for this difficulty lies in the fact
that silica bricks swell very markedly during heating, so that unless a
vault built of this material is given room to spread somewhat, it will
rise seriously and may even break up completely. This risk is avoided
by gradually slackening the tie-bolts that hold the vault together,
and correspondingly “taking up the slack” as the vault cools when the
furnace is let out. Sudden local heat also has a disastrous effect on
this material, producing serious flaking. For positions where intense
heat is to be borne, and at the same time mechanical strength is
required, silica brick is a most valuable material, but owing to its
chemical composition it is rapidly attacked by molten glass or by any
material containing a notable proportion of basic constituents, so that
the silica bricks can only be employed out of contact with glass.

We now turn to consider, very briefly, the general design and
arrangement of some typical glass-melting furnaces. The oldest
and simplest form of furnace is, in effect, simply a box built of
fire-brick, in the centre of which stands the crucible, while a fire
of wood or coal is placed upon either side. To attain any great degree
of heat by such means, however, the size of the box or chamber and
especially of the grates in which the fires are maintained must be
properly proportioned both to the dimensions of the crucible and to
each other. The grates are generally wide and deep, while draught is
provided by means of a tall conical chimney which stands over the
entire chamber and communicates with it by a number of small openings.
In a more refined furnace, the chamber itself is double, and the flame,
after playing around the crucible in the inside of the chamber, is made
to pass through the space between the outer and inner chamber before
passing to the chimney or cone. We need not give any greater attention
to these primitive furnaces, since they are practically obsolete at
the present time. In modern furnaces the process of combustion is
carried on in two distinct stages; the first stage takes place in a
subsidiary appliance known as a “gas producer,” where part of the
heat which the fuel is capable of generating is utilised for the
production of a combustible gas; this gas passes into the furnace
proper, either direct, while it is still hot from the producer, or
after being conveyed some distance, when it is again heated up by
the waste heat of the furnace. In either case the gas is hot when it
enters the furnace proper, and there it meets a current of air, also
heated by the aid of the waste heat of the furnace. Hot gas and hot
air burn rapidly and completely, and if properly proportioned yield
exceedingly high temperatures. Seeing that in this process a part of
the heat of combustion yielded by the fuel is generated in a subsidiary
appliance and is thus lost to the furnace, it appears at first sight
somewhat surprising that this system of firing is very considerably
more efficient than the old “direct” system where the whole of the
fuel is burnt in the furnace itself. But the advantage arises from
the fact that in the newer system the fuel is handled in the gaseous
form. This has the advantage, first and most important, that the heat
escaping from the furnace in the hot products of combustion (chimney
gases) can be transferred to the incoming unburnt gas and air and
can thus be returned to the furnace. The manner in which this is
accomplished will be considered below, but it may be noted here that
in some furnaces the escaping products of combustion are so thoroughly
cooled that they are unable to produce an effective draught in the
chimney of the furnace. Another advantage of the use of gaseous fuel
is the fact that complete combustion can be obtained without the use
of so great excess of air, such as is required when solid fuels are to
be burnt completely. For this reason much higher temperatures can be
readily obtained with gaseous fuel, while the pre-heating of both gas
and air also facilitates the attainment of high temperatures; further,
the great facility with which the flow of either gas or air can be
regulated by means of suitable valves, makes it possible to secure much
greater regularity in the working of the furnaces. Finally, in modern
gas-producers, the amount of sensible heat generated and therefore lost
to the furnace, is kept very low, the greater part of the heat set free
by the partial combustion of coal in the producer being absorbed by the
decomposition of a corresponding quantity of steam into hydrogen and
carbonic oxide gas. The gas as it leaves one of these producers is not
very hot, and the percentage of heat lost in this way is therefore much
smaller than in the older forms of gas-producer.

It is again impossible, within the limits of this chapter, to enter
into the details of construction and working of gas-producers. We must
content ourselves with saying that most modern producers are of the
form of a tower in which a thick bed of fuel is partially burnt and
partly gasified under the action of a blast of air mixed with steam.
The chemical actions that take place are complicated, but the final
result is the production of a gas containing from 2 to 8 or 10 per
cent. of carbonic acid, 10 to 20 per cent. of hydrogen, 8 to 25 per
cent. of carbonic oxide (CO), 1 to 3 per cent. methane (CH_{4}), and 45
to 60 per cent. of nitrogen, with varying quantities of moisture, tarry
matter, and ammonia. In good producer gas, the combustible constituents
(hydrogen, carbonic oxide and methane) should total from 30 to 48 per
cent. of the whole by volume, but the exact composition to be expected
depends very much on the type of producer and the class of fuel used.
Some producers are capable of dealing with exceedingly low-grade
fuels, and the gas which they yield can still be utilised for obtaining
the highest temperatures--a proceeding that would have been impossible
if it had been attempted to burn these fuels directly in the furnace.

[Illustration: FIG. 3.--Diagram of the arrangements of a regenerative
furnace.]

The gas on leaving the producer passes along fire-brick flues or
passages to the furnace proper; the path which it is now caused to
take varies somewhat according to the arrangement of the furnace in
question. Modern gas-fired furnaces usually belong to one of two
distinct types according to the manner in which the heat of the
escaping products of combustion is utilised for heating the incoming
gas and air; these two types are known as the “regenerative” and the
“recuperative” respectively. In regenerative furnaces the hot products
of combustion, after leaving the furnace chamber proper, and before
reaching the chimney, pass through chambers which are loosely stacked
with fire-bricks; these chambers absorb the heat of the escaping
gases, and thus rapidly become hot. As soon as a sufficiently high
temperature is attained in these chambers or “regenerators,” the path
of the gas-currents is altered; the escaping products of combustion are
made to pass through, and thus to heat a second set of regenerating
chambers, while the incoming gas and air are drawn through the heated
regenerator chambers before entering the furnace chamber proper. The
incoming gas and air are thus heated, absorbing in turn the heat stored
in the brickwork of the regenerators. It is evident that two sets of
such regenerators are sufficient, the one set undergoing the heating
process at the hands of the escaping products of combustion, while the
other set is giving up its heat to the incoming gas and air; when this
process has gone far enough, it is only necessary to interchange the
two sets of chambers, by the operation of suitable valves, and this
series of alternations may be continued indefinitely. The arrangement
is shown diagrammatically in Fig. 3.

In recuperative furnaces the same principle is utilised in a somewhat
different manner; the outgoing products of combustion pass through
tubular channels formed in fire-clay blocks, while the ingoing gas
and air pass around the outside of these same blocks; the heat of the
outgoing gases is thus transferred to the incoming gases by the process
of conduction through the fire-clay walls of the recuperator tubes.
The relative merits of the two systems have been hotly contested;
the regenerative system has the advantage of avoiding all reliance on
the heat conductivity of fire-clay, while it also avoids the somewhat
complicated special tubular blocks required for the other system; on
the other hand, the recuperative system avoids the necessity for all
“reversing” valves and their regular periodical working, while it also
occupies somewhat less space. Temperatures sufficiently high for all
glass-melting purposes can be attained by both means.

In both systems of furnace, heated gas and heated air are admitted
to the furnace by separate fire-brick flues or passages, air and gas
being allowed to mix just before they enter the furnace chamber proper.
The economy and efficiency of the furnace depend to a very great
extent upon the manner in which this mixing is accomplished. Rapid and
complete mixing of air and gas results in an intensely hot, but short
and local flame, while slower mixing tends to lengthen the flame and
spread the heat through the entire furnace chamber; on the other hand
if the mixing of gas and air is too slow, combustion may not have been
completed in the short time occupied by the gases in passing through
the furnace, and combustion may either continue in the outflow flues
and regenerators, or it may be prevented by the narrowness of these
passages, and unburnt gases may pass to the chimney. When the openings
or “ports” are properly proportioned, and the draught of the chimney
is properly regulated, combustion should be just complete as the gases
leave the furnace chamber, and under these circumstances small tongues
of keen flame will escape from every opening in the furnace; large
smoky flames issuing from a gas-fired furnace indicate incomplete
combustion.

[Illustration: FIG. 4.--Sectional diagram of a regenerative pot furnace
working with covered pots.]

As has already been indicated, glass is melted either in pots or
crucibles of various shapes and sizes, or in open tank furnaces. The
general arrangement of a pot furnace working with closed or “covered”
crucibles is shown in Fig. 4. In this particular furnace, the “ports”
or apertures by which the gas and air enter the furnace chamber, are
placed in the floor of the chamber, but these apertures are often
placed in the side or end walls, or even in a central column, the
object being in all cases to heat all the pots as uniformly as possible
and to avoid any intense local heating, which would merely endanger
the particular crucible exposed to it, without greatly aiding the
real work of the furnace. In pot furnaces, however, in which the more
refractory kinds of glass are to be melted, it is generally considered
desirable that the flame should be made to play about the pots in
such a way as to heat the lower parts of the pots most strongly. In
connection with the question of the uniformity of heat distribution
in a gas-fired furnace it must further be borne in mind that in the
case of regenerative furnaces the direction of the flame is reversed
every time the valves are thrown over, and in practice this is done
about once every half-hour; this proceeding, of course, tends very
much to equalise the temperature of the two sides of the furnace. In
recuperative furnaces, on the other hand, the direction of the flame
is not changed, and for that reason a flame returning upon itself,
usually called a horse-shoe flame, is often employed; this is obtained
by placing the entry and exit ports side by side at one end of the
furnace; the impetus of the flame gases and their rapid expansion
during combustion carry the flame out across the furnace, while the
chimney draught ultimately sucks it back to the exit ports, the shape
of the flame being shown in Fig. 5.

[Illustration: FIG. 5.--Diagram of a furnace with “horse-shoe” flame.]

In general arrangement, a tank furnace for glass melting resembles an
open-hearth steel furnace. The tank or basin, as already indicated,
is built up of a number of large fire-clay blocks, forming a bath
varying in depth from 20 in. to 42 in. according to the design of
the furnace and the kind of glass to be melted in it. The ports for
entry of gas and air and for exit of the products of combustion are
in most modern furnaces placed in the side walls of the furnace just
above the level of the glass, the whole being covered by a vault
built of silica brick. Figs. 6 and 7 show the general arrangement of
a simple form of tank-furnace such as that used in the manufacture of
rolled plate glass. The furnace indicated in the diagram is intended
for regenerative working with alternating directions of flame; in
recuperative furnaces the horse-shoe flame is always used in tanks,
while this arrangement of ports is sometimes adopted for regenerative
tanks also, particularly in the manufacture of bottles. For the
production of sheet glass, tank furnaces are generally sub-divided
into two compartments and are also provided with various constrictions
intended to arrest impurities and to allow only clear glass to pass,
but as regards the arrangement of flues and ports there is a very
general similarity between various furnaces of this type.

[Illustration: FIG. 6.--Longitudinal sectional diagram of tank
furnace.]

[Illustration: FIG. 7.--Transverse sectional diagram of tank furnace,
showing regenerators and gas and air passages.]

It is beyond the scope of this book to discuss the relative merits
of tank and pot melting furnaces; wherever the former can be made to
produce glass of adequate quality for the purpose desired, the great
economy of the tank furnace inevitably carries all before it, so that
bottle glass, for example, is now made exclusively in tanks, and
the same applies also to rolled plate of the ordinary kind, and to
the great majority of sheet glass. On the other hand, where special
qualities of glass are required in relatively small quantities, or
where the requirements as to quality are very extreme, the pot furnace
remains indispensable. Optical glass and coloured glasses are examples
of this kind, although some tinted glasses are used in sufficient
quantity to justify the use of small tank furnaces for their
production. The causes of the greater economy of the tank furnace
are numerous, and complicated by the detailed requirements of each
particular manufacture, but the most important factors in the question
may be summed up thus:--

(1) The tank furnace utilises the heat of the flame more efficiently,
as the glass is exposed to the heat in a basin whose surface covers
the entire area of the furnace, while in a pot furnace there is much
vacant, unused space.

(2) The tank furnace permits of continuous working, the raw materials
being introduced at one end while the glass is being withdrawn and
worked at the other end. There are thus no idle periods, and each part
of the furnace remains at or near the same temperature during the whole
time that a furnace is alight. For a given size of plant, therefore,
a tank furnace yields a much larger output, with a relatively smaller
fuel consumption.

(3) The tank furnace obviates the need for pots or crucibles, which are
not only costly and troublesome to produce, but are liable to premature
failure and require periodical renewal, which involves a serious loss
of time for the furnace.

(4) Finally, the molten glass in a tank furnace can be always
maintained at or near one constant level and is, therefore, always
convenient for withdrawal by means of the gatherer’s pipe or the ladle.

In pot furnaces, on the other hand, the composition of the glass can
be more accurately regulated, and the molten glass itself can be more
effectively protected from contamination either by matter dropping into
it or by the action of the furnace gases, while in pots it is also
possible to effectually melt together materials which, in the open
basin of a tank, could not be kept together long enough to combine.




CHAPTER V.

THE PROCESS OF FUSION.


It has already been indicated that, for glass-making purposes, the raw
materials are required in a state of reasonably fine division. The
exact degree of fineness required depends very much upon the nature
of the ingredient in question, the general rule being that the more
refractory and chemically resistant materials require to be most finely
ground, while substances which melt and react readily, such as soda ash
and salt-cake, do not require very fine grinding.

Assuming that the materials are available in a suitable state of
fineness, the first step in the process of glass melting consists
in securing their admixture in the proper proportions. This may be
done by hand entirely, by hand aided by some machinery, or entirely
automatically. The process of hand mixing is only available for
relatively small quantities of material and requires very careful
supervision if inadequate mixing is to be avoided. In most cases the
actual weighing out is done by hand, while the mixing is done by
machinery. In this process the separate ingredients are weighed out
from barrows or skips and are tipped into a large hopper whence each
batch, as soon as it is completed, passes into the mixing chamber
of the mixing machine. This may consist of nothing more than a
cylindrical chamber in which steel arms revolve and stir up the
contents, but more modern appliances take the form of rotating barrels
or cylinders, set up on an inclined axis and provided with suitable
shelves and baffles; in these the materials are very thoroughly shaken
over and mixed. Where hand mixing is adopted, the various ingredients
of each batch are thrown into a large bin and are there turned over
several times with shovels, the entire material being ultimately sieved
through a wire sieve of suitable mesh. In all cases the resulting
mixture should be perfectly uniform in colour and texture, and analyses
of different samples should show only small variations. With the
mixture thus prepared the “cullet” or broken glass which is to be
re-melted is now incorporated; ideally this should also be uniformly
distributed, but this is rarely attempted in practice on the large
scale.

The next step in the process is the introduction of the mixture into
the furnace. In the case of tank furnaces this is a simple matter,
since in these the temperature is kept as nearly constant as possible,
and raw materials may, therefore, be introduced at almost any time,
the amount introduced being so regulated as to keep the level of the
molten glass or “metal” as nearly constant as possible. The actual
introduction is managed by means of a large opening or door at what is
known as the “melting end” of the furnace. Normally this opening is
covered by a large fire-brick block suspended by a chain running over
pulleys and counterbalanced by a counterpoise weight. When charging
is to begin, this block is raised and the opening is uncovered. The
raw materials are then introduced either by hand, by the aid of
long-handled shovels, or they are first filled into a long scoop
moved by mechanical means forward into the furnace, where it is given
a half-turn, which empties the contents out, and is then rapidly
withdrawn.

This charging process may be repeated every half-hour, or larger
quantities may be introduced once every four hours, according to the
practice that may be adopted at any particular furnace.

In the case of pot furnaces the charging process is not so simple.
Here the first charge of raw materials has to be introduced into a pot
which has been almost entirely emptied during the working-out process,
and the temperature of the furnace has also fallen very considerably
during this time. Before new material is introduced, the heat of the
furnace must first be adequately restored. If this is not done, the
fusion of the glass takes an abnormal course and very imperfect results
arise. Further, the quantity of material introduced at one time must
be carefully adjusted to the capacity of the pot. During the earlier
stages of fusion most glass mixtures form large masses of foam, and
if the crucible has been too heavily charged this foam overflows,
with the result that valuable material is lost and the floor and
passages of the furnace are clogged with glass. A certain amount of
overflow, as well as leakage from defective crucibles, is, however,
unavoidable, and for this purpose every pot furnace is provided with a
chamber so placed that the glass will flow into it and so be prevented
from finding its way into the regenerators or other parts where its
presence would hinder the working of the furnace. These receptacles or
“pockets” must, however, be periodically cleared of their contents
from outside, and this constitutes one of the most irksome operations
connected with glass manufacture. Owing to the occurrence of foaming
and to the fact that the raw materials occupy much more space than the
glass formed from them, it is necessary to fill the pot with fresh
batches of raw materials several times, the quantity which can be
introduced decreasing each time. The number of times that this must be
done depends upon the particular circumstances, but from four to eight
“fillings” are commonly used for various kinds of glass and size of
pot. The precise stage at which a fresh batch of raw materials should
be introduced is another matter requiring careful attention. For some
purposes it is necessary to wait until the previous batch is completely
melted, while in other cases raw material may be added whilst some of
the previous batch is still floating on the surface of the glass in the
pot.

We have now to consider the chemical reactions which take place in the
mixture of raw materials that are introduced into the hot furnace. The
exact course of these reactions is not known in very great detail, as
this could only be ascertained by an elaborate research on the nature
of the intermediate products that result under various circumstances.
A research of this kind would throw much light on the whole of the
melting processes but is in itself so difficult that it has not yet
been carried out at all fully. We can therefore only give an account of
the chemical changes from our knowledge of the end-results and of a few
intermediate products that are known. To take the simplest case, we may
consider a mixture consisting of sand, carbonate of lime and carbonate
of soda mixed in suitable proportions. In such a case we know that
the mere action of heat alone will produce two changes--the carbonate
of soda will melt and the carbonate of lime will lose its carbonic
acid and be “burnt” or converted into caustic lime. The first stage
of the fusion process thus probably results in a mass consisting of
sand grains and grains of carbonate of lime undergoing decomposition,
all cemented together by molten carbonate of soda. This mass will
be full of bubbles, some derived from the air enclosed between the
grains of the original mixture and thus trapped by the melting mass,
and others formed by the carbonic acid which is being driven off in
the form of gas by the decomposition of the carbonate of lime. At the
temperature of the furnace, however, silica has the properties of a
strong acid, and not only attacks the carbonate of lime much in the
same manner as, for instance, hydrochloric acid would do in the cold,
but the silica also attacks the carbonate of soda, which heat alone
can scarcely decompose. The exact order in which these reactions take
place will depend upon the temperature of the furnace and the degree
of mixing attained in the preparation of the raw materials. Although
in the long run the final result will probably be the same as regards
purely chemical constitution, much of the technical success of the
process must depend upon the exact sequence of the changes involved, as
this must govern the number and size of the bubbles that are formed in
the glass and the fluidity of the mass from which these bubbles have
to free themselves. In the present state of our knowledge, however,
we can only say that the final result is the complete expulsion of
all carbonic acid from the compounds present (although it may remain
entangled in the glass in the form of bubbles) and the formation of
silicates of both lime and soda which remain in the finished glass in a
state partly of mutual chemical combination, partly of mutual solution.

The description of the process of fusion just given applies, with
slight modifications, to the melting of ordinary flint-glass mixtures
as well as to lime glasses, with the one modification that the
carbonate of lime of the lime-soda glass is replaced by red-lead, and
the gas evolved by the decomposition of the red-lead is oxygen in place
of the carbonic acid evolved from the decomposition of the carbonate
of lime. In the case of both lime and flint glasses, however, certain
other substances besides those mentioned are usually introduced in
small quantities. Although these substances do not very materially
affect the end-products of the chemical reactions, they very materially
affect the intermediate stages, and thus serve the purpose for which
they are introduced by affecting the course of the chemical changes in
a favourable manner. The substances usually employed for this purpose
are arsenic and nitrate of either soda or potash. The manner in which
the arsenic acts is very obscure and cannot be discussed in detail
here; the chief factors in its action are, however, its volatility and
its power of either absorbing oxygen or parting with it according to
circumstances. The action of the nitrates is chiefly dependent upon
the oxygen which they yield on decomposition by heat. This oxygen is
in some cases stored up by other ingredients of the mixture and only
given off at a much later stage, when the evolution of this gas assists
in the removal of the last small bubbles of inert air or carbonic acid
gas still left in the glass. The oxidising action of the nitrates,
however, serves chiefly for the destruction of organic matter and
the full oxidation of any iron present; both processes which tend to
improve the colour of the glass, while in the case of flint glasses the
presence of these oxidising additions is necessary to avoid all risk of
reduction of lead, since this would result in the complete blackening
of the glass.

A much more complicated set of reactions occur when the alkali of a
soda-lime glass is introduced either partly or wholly in the form of
sulphate of soda (salt-cake). We have already pointed out that the
unaided action of heat and of silica is not sufficient to bring about
the rapid decomposition of sulphate of soda which is required for
successful glass manufacture, and that the intervention of reducing
agents is required. For this purpose a certain amount of carbon in
the form of coke, charcoal or anthracite coal, is introduced into all
salt-cake mixtures, but the reducing gases of the furnace atmosphere
also play an important part in the reactions that take place. Here
again it is not possible to give anything but an incomplete account
of what takes place. The rationale of the whole process lies, no
doubt, in the fact that sulphite of soda (Na_{2}SO_{3}) is much more
readily decomposed by the action of hot silica than the sulphate
(Na_{2}SO_{4}) itself, so that the essential action of the reducing
agents consists in robbing the sulphate of part of its oxygen, thus
reducing it to the condition of sulphite and rendering it accessible
to the attack of silicic acid. But if we attempt to express such a
reaction in the usual manner by a chemical equation from which the
quantity of carbon required to effect the reduction in question can be
calculated, we find that the amount of carbon required in practice
is very considerably less than that given by this theory; it follows
therefore that either this very large amount of reducing action must
be ascribed to the furnace gases, or that the actual reactions are not
strictly of the kind we have described. Both explanations are probably
partly correct, and in practice the amount of carbon to be used in a
given mixture and furnace can only be found by actual trial, in which
the manufacturer is, of course, guided by the results obtained with
other furnaces of a similar type. The end-product of the reactions is
again a mixture of silicates, but a certain amount of undecomposed
sulphate is always found in such glasses, while gaseous oxides of
sulphur escape from these furnaces in considerable quantity. Under
exceptional circumstances the glass may even contain sulphides of soda
or of lime, and sometimes even suspended carbon, but these are abnormal
constituents and result in the serious discolouration of the glass.

It is obvious that to a mixture containing carbon as a reducing agent
such oxidising materials as nitrates cannot be added, but small
quantities of arsenic and of manganese dioxide are added because
their other properties are sufficiently valuable to outweigh their
disadvantages as oxidising agents.

Having now briefly considered the process of fusion proper, we pass
to the second stage in the melting of glass. In a properly conducted
glass-furnace, when the last trace of undecomposed raw materials has
disappeared, we find the glass as a transparent mass throughout which
gas bubbles are thickly disseminated. For the majority of purposes it
is necessary to free the glass as perfectly as possible from these
bubbles before it is worked into its final form. This freeing or
“fining” process is carried out by further and more intense heating
of the molten glass, which is thereby rendered more fluid and allows
the bubbles to disengage themselves by rising to the surface. This
occurs much more readily when the bubbles are large; very minute
bubbles, in fact, show no inclination to rise through the fluid mass.
The glass-maker accordingly compounds his mixtures of raw materials in
such a way as to yield large bubbles, or, failing that, he adds to the
molten mass some substance that evolves a great many large bubbles, and
these in their upward course through the glass sweep the small ones
away with them. The added substance may be an inorganic volatile body,
such as arsenic, or more frequently some vegetable substance containing
much moisture is introduced into the glass. The most usual method is
to place a potato in the crook of a forked iron rod and then to dip
the rod with the attached potato into the molten glass; the heat at
once begins to drive off the moisture and to decompose the potato, so
that there is a violent ebullition of the whole mass. This “boiling
up” process assists the fining considerably and also serves to mix the
whole contents of the pot very thoroughly, but it has some attendant
disadvantages, such as the introduction of oxide of iron into the glass
from the rod which is used in the operation, while the contaminated
material adhering to the walls of the pot itself is dragged off and
mixed with the rest of the glass by the violent stirring action that
takes place. It is, of course, further obvious that this process can
only be usefully applied to glass melted in pots, since the bulk of
the molten glass in a tank furnace could not be reached at all in
this manner. Mixtures that are to be melted in tanks must therefore be
capable of freeing themselves of their enclosed bubbles without such
outside aid. In a tank, in fact, the whole melting process proceeds on
somewhat different lines, since the temperature of the furnace is never
intentionally varied, while on the other hand the melting glass travels
down the furnace into regions whose temperature can be regulated to
favour the various stages of the process that take place in each part
of the furnace. On the whole, however, it is an undoubted fact that
while the running of a pot furnace can be varied, within wide limits,
to suit the requirements of whatever mixture it is desired to melt, in
the case of tank furnaces the mixture must be closely adjusted to the
requirements of the furnace, whose general “run” cannot be very readily
altered.

The completion of the “fining” process is generally determined by
taking samples of the glass out of the pot or tank and examining them
for enclosed bubbles. Such samples may be obtained in a variety of
ways, the most usual method being to dip a flat iron rod just below
the surface of the glass and to lift it out vertically upwards, thus
retaining on the flat surface of the rod some of the glass that lay
there at the moment when the rod was immersed. These test samples or
“proofs” are examined very carefully, and if no trace of bubbles can
be observed the glass is generally regarded as “fine,” but it is by
no means certain that the absence of bubbles from such a small sample
will prove that the whole mass is free; that, however, is a point where
the melter’s experience enables him to judge how far he may rely upon
the indications given by the “proofs.” When the glass is “fine” it
frequently happens that the surface of the molten mass is contaminated
by specks of foreign matter floating on the glass; for the purpose of
removing these, the surface of all glass is skimmed before work is
begun upon it. This is done by removing the surface skin of glass by
means of suitably shaped iron rods, upon which small masses of molten
glass are first “gathered.” Finally, it only remains to reduce the
temperature of the glass from that of the melting and fining process to
the much lower temperature at which the various methods of working the
glass are carried out. In pot furnaces this is accomplished by lowering
the temperature of the entire furnace, while in tank furnaces the fine
glass flows into the working chamber of the tank which is always kept
at the working temperature.




CHAPTER VI.

PROCESSES USED IN THE WORKING OF GLASS.


In the previous chapter we have followed in outline the process of
fusion and fining of glass, leaving the molten material ready for
working up into the final shape. Up to that point the process is very
similar in all kinds of glass, although the furnaces, pots and utensils
employed vary considerably, as do also the temperatures to which the
materials are heated at various stages. The working processes, however,
differ entirely from one class of product to another, as obviously the
process employed for the production of a sheet of plate-glass can have
little in common with that used in the manufacture of a wine-glass. On
the other hand, the modes of working hot glass are not so numerous as
the products that are produced, so that we find very similar appliances
and manipulation recurring in various branches of the industry. For
that reason we propose to deal here with the principal methods of
manipulating glass, leaving the details of each method as applied to
special purposes to be discussed in connection with the special product
in question.

The first stage in the working of all glass is the removal of a
suitable quantity of molten glass from the furnace. Practically only
three methods are available, viz., ladling, pouring and gathering.
If we think of a familiar substance of physical properties somewhat
resembling those of glass, we may take thick treacle and suppose it
confined in a jar or bottle; there are three obvious ways of extracting
it from the bottle: we may ladle it out with a spoon, or we may pour it
out by tilting the whole bottle, or we may dip a spoon or fork into the
thick liquid, slowly draw it out and turn it round as we do so, thus
bringing out on the spoon or fork a round adherent mass or “gathering”
of treacle. In the case of molten glass, the process of ladling is
by far the simplest, but it has certain very decided limitations
and disadvantages. These arise from the fact that a ladle cannot be
introduced into molten glass without contaminating the whole mass of
glass, at any rate with numerous air bubbles. The metal of the ladle
carries with it a considerable amount of closely adherent air which is
partially detached while in contact with the hot glass, so that both
the contents of the ladle and the glass remaining in the furnace are
contaminated. These bubbles might perhaps be avoided if hot ladles were
used, but in that case the glass would adhere to the surface of the
metal, and each ladle would require laborious cleaning after each time
that it was used. In practice, therefore, ladling is only used for the
production of those classes of glass where the presence of a certain
number of air-bells is not injurious, and the ladles are kept cold by
immersion in water after each time of use. The use of the cold ladle
has, however, the further disadvantage that a certain quantity of the
glass withdrawn in the ladle is very considerably chilled by contact
with the cold metal, and is thus too stiff to undergo the further
processes satisfactorily--this chilled glass has, therefore, to be
rejected from each ladleful; this not only involves loss of glass, but
also necessitates the separation of this spoilt glass from the rest.

The general process of rolling requires little treatment here. Two
essentially different processes are used; in one the glass is thrown
on a flat table and rolled out by a moving roller passing along the
table; in the other the glass passes between two moving rollers, and
the sheet so formed is received on a moving table or slab. The former
mode of rolling is used for the production of the ordinary rolled plate
glass; if the surface of both table and roller is smooth, the glass
also has a comparatively smooth surface, but the surface is far from
being level or free from irregularities. It has been found that it is
quite impossible to prevent these irregularities, which appear to arise
from the buckling of the glass against the iron surfaces with which
it comes into contact; when rolled, the glass is too stiff to recover
its true, smooth surface under the influence of surface tension, so
that it retains all the marks of roller and table--nor can the roller
be made _perfectly_ smooth, since in that case it appears to slip over
the glass and does not roll it out properly. All efforts, therefore,
to produce a glass having a true and smooth surface by direct rolling
have failed, and are likely to fail, so long as tables and rollers
are made of materials similar to those now in use. The process of
rolling on a stationary table is, however, used for the manufacture of
plate-glass; but here the slab as rolled has still the rough, uneven
surface similar to that of ordinary “rolled plate,” and this is removed
and replaced by a true polished surface by the mechanical processes
of grinding and polishing. The second mode of rolling, _i.e._, with
two or more “stationary” rollers and a moving table, is used for the
production of rolled plate having special surface features or patterns;
the variety of rolled glass known as “figured rolled plate,” having a
deeply imprinted pattern, is produced in this way. This method requires
much more complicated mechanical appliances, some of which are still
protected by patent rights.

Ladling being thus limited to the production of inferior kinds of
glass, the better varieties are dependent upon either gathering or
pouring. The former process is limited as regards the quantity of
glass that can be dealt with in one piece, although surprisingly large
