Repository: gutenbergbooks/52724

Project Gutenberg (https://www.gutenberg.org) public repository for
eBook #52724 (https://www.gutenberg.org/ebooks/52724)

File: old/52724-0.txt (part 7 of 12)
The Project Gutenberg EBook of Glass Manufacture, by Walter Rosenhain
minute defects, of course, can only be detected after the sheets have
been polished, but this preliminary examination saves the laborious
polishing of much useless glass.

The process of grinding and polishing plate-glass consists of three
principal stages. In the first stage the surfaces of the glass are
ground so as to be as perfectly flat and parallel as possible; in order
to effect this object as rapidly as possible, a coarse abrasive is
used which leaves the glass with a rough grey surface. In the second
stage, that of smoothing, these rough grey surfaces are ground down
with several grades of successively finer abrasive until finally an
exceedingly smooth grey surface is left. In the third and final stage,
the smooth grey surface is converted into the brilliant polished
surface with which we are familiar by the action of a polishing medium.

Originally the various stages of the grinding and polishing processes
were carried out by hand, but a whole series of ingenious machines
has been produced for effecting the same purpose more rapidly and
more perfectly than hand-labour could ever do. We cannot hope to give
any detailed account of the various systems of grinding and polishing
machines which are even now in use, but must content ourselves with
a survey of some of the more important considerations governing the
design and construction of such machinery.

In the first place, before vigorous mechanical work can be applied to
the surface of a plate of glass, that plate must be firmly fixed in a
definite position relatively to the rest of the machinery, and such
firm fixing of a plate of glass is by no means readily attained, since
the plate must be supported over its whole area if local fracture is to
be avoided. While the surface of the plate is in the uneven condition
in which it leaves the rolling table, such a firm setting of the glass
can only be attained by bedding it in plaster, and this must be done in
such a manner as to avoid the formation of air-bubbles between plaster
and glass; if bubbles are allowed to form, they constitute places where
the glass is unsupported. During the grinding and polishing processes
these unsupported places yield to the heavy pressure that comes upon
them, and irregularities in the finished polished surfaces result.
The most perfect adhesion between glass and plaster is attained by
spreading the paste of plaster on the up-turned surface of the slab of
glass and lowering the iron bed-plate of the grinding table down upon
it, the bed-plate with the adhering slab of glass being afterwards
turned over and brought into position in the grinding machine. When one
side of the glass has been polished, it is generally found sufficient
to lay the slab down on a bed of damp cloth, to which it adheres very
firmly, although sliding is entirely prevented by a few blocks fixed to
the table in such a way as to abut against the edges of the sheet. In
many works, however, the glass is set in plaster for the grinding and
polishing of the second side as well as of the first.

The process of grinding and polishing is still regarded in many
plate-glass works as consisting of three distinct processes, known
as rough grinding, smoothing and polishing respectively. Formerly
these three stages of the process were carried out separately; at
first by hand, and later by three different machines. In the most
modern practice, however, the rough and smooth grinding are done on
the same machine, the only change required being the substitution of
a finer grade of abrasive at each step for the coarser grade used in
the previous stage. For the polishing process, however, the rubbing
implements themselves must be of a different kind, for while the
grinding and smoothing is generally done by means of cast-iron rubbers
moving over the glass, the polishing is done with felt pads. The table
of the machine, to which the glass under treatment is attached, is
therefore made movable, and when the grinding and smoothing processes
are complete, the table with its attached glass is moved so as to come
beneath a superstructure carrying the polishing rubbers, and the whole
is then elevated so as to allow the rubbers to bear on the glass.

The earliest forms of grinding machines gave a reciprocal motion to
the table which carries the glass, or the grinding rubbers were moved
backward and forward over the stationary table. Rotary machines,
however, were introduced and rapidly asserted their superiority, until,
at the present time, practically all plate-glass is ground on rotating
tables, some of these attaining a diameter of over 30 ft. The grinding
“rubbers” consist of heavy iron slabs, or of wood boxes shod with iron,
but of much smaller diameter than the grinding table. The rubbers
themselves are rotary, being caused to rotate either by the frictional
drive of the rotating table below them, or by the action of independent
driving mechanism, but the design of the motions must be so arranged
that the relative motion of rubber and glass shall be approximately the
same at all parts of the glass sheets, otherwise curved instead of
plane surfaces would be formed. This condition can be met by placing
the axes of the rubbers at suitable points on the diameter of the
table. The abrasive is fed on to the glass in the form of a thin paste,
and when each grade or “course” has done the work required of it, the
whole table is washed down thoroughly with water and then the next
finer grade is applied. The function of the first or coarsest grade is
simply to remove the surface irregularities and to form a rough but
plane surface. The abrasive ordinarily employed is sharp sand, but
only comparatively light pressure can be applied, especially at the
beginning of this stage, since at that period the weight of the rubber
is at times borne by relatively small areas of glass that project here
and there above the general level of the slab. As these are ground
away, the rubbers take a larger and more uniform bearing, and greater
pressure can be applied. The subsequent courses of finer abrasives
are only required to remove the coarse pittings left in the surface
by the action of the first rough grinding sand; the finer abrasive
replaces the deep pits of the former grade by shallower pits, and this
is carried on in a number of steps until a very smooth “grey” surface
is attained and the smoothing process is complete. The revolving table
or “platform” is now detached from the driving mechanism, and moved
along suitably placed rails on wheels provided for that purpose, until
it stands below the polishing mechanism. Here it is attached to a
fresh driving mechanism, and it is then either raised so as to bring
the glass into contact with the felt-covered polishing rubbers, or
the latter are lowered down upon the glass. The polishing rubbers are
large felt-covered slabs of wood or iron which are pressed against
the glass with considerable force; their movement is very similar to
that of the grinding rubbers, but in place of an abrasive they are
supplied with a thin paste of rouge and water. The time required for
the polishing process depends upon the perfection of the smoothing
that has been attained; in favourable cases two or three hours are
sufficient to convert the “grey” surface into a perfectly polished one;
where, however, somewhat deeper pits have been left in the glass, the
time required for polishing may be much longer, and the polish attained
will not be so perfect. The mode of action of a polishing medium such
as rouge is now recognised to be totally different in character from
that of even the finest abrasive; the grains of the abrasive act by
their hardness and the sharpness of their edges, chipping away tiny
particles of the glass, so that the glass steadily loses weight during
the grinding and smoothing processes. During the polishing process,
however, there is little or no further loss of weight, the glass
forming the hills or highest parts of the minutely pitted surface being
dragged or smeared over the surface in such a way as to gradually fill
up the pits and hollows. The part played by the polishing medium is
probably partly chemical and partly physical, but it results, together
with the pressure of the rubber, in giving to the surface molecules
of the glass a certain amount of freedom of movement, similar to that
of the molecules of a viscid liquid; the surface layers of glass
are thus enabled to “flow” under the action of the polisher and to
smooth out the surface to the beautiful level smoothness which is so
characteristic of the surfaces of liquids at rest. This explanation
of the polishing process enables us to understand why the proper
consistency of the polishing paste, as well as the proper adjustment
of the speed and pressure of the rubbers, plays such an important part
in successful polishing; it also serves to explain the well-known fact
that rapid polishing only takes place when the glass surface has begun
to be perceptibly heated by the friction spent upon it.

It has been estimated that, on the average, slabs of plate-glass lose
one-third of their original weight in the grinding and polishing
processes, and it is obvious that the erosion of this great weight of
glass must absorb a great amount of mechanical energy, while the cost
of the plant and upkeep is proportionately great. Every factor that
tends to diminish either the total weight of glass to be removed per
square yard of finished plate, or reduces the cost of removal, must
be of the utmost importance in this manufacture. The flatness of the
plates as they leave the annealing kiln has already been referred
to, and the reason why the processes of grinding and polishing have
formed the subject for innumerable patents will now be apparent. The
very large expansion of the use of plate-glass in modern building
construction, together with the steady reduction in the prices of
plate, are evidence of the success that has attended the efforts of
inventors and manufacturers in this direction.

At the present time, plate-glass is manufactured in very large sheets,
measuring up to 26 ft. in length by 14 ft. in width, and in thickness
varying from 3/16th of an inch up to 1½ in., or more, for special
purposes. At the same time the quality of the glass is far higher
to-day than it was at earlier times. This high quality chiefly results
from more careful choice of raw materials and greater freedom from
the defects arising during the melting and refining processes, while a
rigid process of inspection is applied to the glass as it comes from
the polishing machines. For this purpose the sheets are examined in
a darkened room by the aid of a lamp placed in such a way that its
oblique rays reveal every minute imperfection of the glass; these
imperfections are marked with chalk, and the plate is subsequently cut
up so as to avoid the defects that have thus been detected.

Perhaps the most remarkable fact about the quality of modern
plate-glass is its relatively high degree of homogeneity. Glass, as we
have seen in Chapter I., is not a chemically homogeneous substance,
but rather a mixture of a number of substances of different density
and viscosity. Wherever this mixture is not sufficiently intimate, the
presence of diverse constituents becomes apparent in the form of striæ,
arising from the refraction or bending of light-rays as they pass from
one medium into another of different density. Except in glass that has
undergone elaborate stirring processes, such striæ are never absent,
but the skill of the glass-maker consists in making them as few and as
minute as possible, and causing them to assume directions and positions
in which they shall be as inconspicuous as possible. In plate-glass
this is generally secured in a very perfect manner, and to ordinary
observation no striæ are visible when a piece of plate-glass is looked
at in the ordinary way, _i.e._, through its smallest thickness; if the
same piece of glass be looked at transversely, the edges having first
been polished in such a way as to render this possible, the glass will
be seen to be full of striæ, generally running in fine lines parallel
with the polished surfaces of the glass. This uniform direction of
the striæ is partly derived from the fact that the glass has been
caused to flow in this direction by the action of the roller when first
formed into a slab, but this process would not obliterate any serious
inequalities of density which might exist in the glass as it leaves the
pot, so that successful results are only attainable if great care is
taken to secure the greatest possible homogeneity in the glass during
the melting process.

At the present time probably the greater bulk of plate-glass is used
for the purpose of glazing windows of various kinds, principally the
show windows of shops, etc. As used for this purpose the glass is
finished when polished and cut to size. The only further manipulation
that is sometimes required is that of bending the glass to some
desired curvature, examples of bent plate-glass window-panes being
very frequently seen. This bending is carried out on the finished
glass, _i.e._, after it has been polished; the glass is carefully
heated in a special furnace until softened, and is then gently made to
lie against a stone or metal mould which has been provided with the
desired curvature. It is obvious that during this operation there are
great risks of spoiling the glass; roughening of the surface by contact
with irregular surfaces on either the mould, the floor of the kiln, or
the implements used in handling the glass, can only be avoided by the
exercise of much skill and care, while all dust must also be excluded
since any particles settling on the surface of the hot glass would be
“burnt in,” and could not afterwards be detached. Small defects can,
of course, be subsequently removed by local hand-polishing, and this
operation is nearly always resorted to where polished glass has to
undergo fire-treatment for the purpose of bending.

In addition to its use for glazing in the ordinary sense, plate-glass
is employed for a number of purposes; the most important and frequent
of these is in the construction of the better varieties of mirrors.
For this purpose the glass is frequently bevelled at the edges, and
sometimes a certain amount of cutting is also introduced on the face of
the mirror. Bevelling is carried out on special grinding and polishing
machines, and a great variety of these are in use at the present time.
The process consists in grinding off the corners of the sheet of glass
and replacing the rough perpendicular edge left by the cutting diamond
by a smooth polished slope running down from the front surface to the
lower edge at an angle of from 45 to 60 degrees. Since only relatively
small quantities of glass have to be removed, small grinding rubbers
only are used, and in some of the latest machines these take the form
of rapidly-revolving emery or carborundum wheels. These grinding wheels
have proved so successful in grinding even the hardest metals that it
is surprising to find their use in the glass industry almost entirely
restricted to the “cutting” of the better kinds of flint and “crystal”
glass for table ware or other ornamental purposes. The reason probably
lies in the fact that the use of such grinding wheels results in the
generation of a very considerable amount of local heat, this effect
being intensified on account of the low heat-conducting power of glass.
If a piece of glass be held even lightly against a rapidly-revolving
emery wheel it will be seen that the part in contact with the wheel
is visibly red-hot. This local heating is liable to lead to chipping
and cracking of the glass, and these troubles are those actually
experienced when emery or carborundum grinding is attempted on larger
pieces of glass. In the case of at least one modern bevel-grinding
machine, however, it is claimed that the injurious effects of local
heating are avoided by carrying out the entire operation under water.

For the purpose of use in mirrors, plate-glass is frequently silvered,
and this process is carried on so extensively that it has come to
constitute an entire industry which has no essential connection
with glass manufacture itself; for that reason we do not propose to
enter on the subject here, only adding that the nature and quality
of the glass itself considerably affects the ease and success of the
various silvering processes. Ordinary plate-glass, of course, takes
the various silvering coatings very easily and uniformly, but there
are numerous kinds of glass to which this does not apply, although
there are probably few varieties of glass which are sufficiently
stable for practical use, and to which a silvering coating cannot be
satisfactorily applied, provided that the most suitable process be
chosen in each case.

While there is little if any use for coloured glass in the form of
polished plate, entirely opaque plate-glass, coloured both black
and white, is used for certain purposes. Thus, glass fascias over
shop-fronts, the counters and shelves of some shops, and even
tombstones are sometimes made of black or white polished plate. From
the point of view of glass manufacture, however, these varieties only
differ from ordinary plate-glass in respect of certain additions to
the raw materials, resulting in the production of the white or black
opacity. The subsequent treatment of the glass is identical with that
of ordinary plate-glass, except that these opaque varieties are rarely
required to be polished on both sides, so that the operations are
simplified to that extent.

Certain limitations to the use of all kinds of plate-glass, whether
rough-rolled, figured or polished, were formerly set by the fact
that under the influence of fire, partitions of glass were liable to
crack, splinter and fall to pieces, thus causing damage beyond their
own destruction and leaving a free passage for the propagation of
the fire. To overcome these disadvantages, glass manufacturers have
been led to introduce a network or meshing of wire into the body of
such glass. Provided that the glass and wire can be made so as to
unite properly, then the properties of such reinforced or “wired”
glass should be extremely valuable. In the event of breakage from any
cause, such as fire or a violent blow, while the glass would still
crack, the fragments would be held together by the wire network,
and the plates of glass as a whole would remain in place, neither
causing destruction through flying fragments nor allowing fire or,
for the matter of that, burglar a free passage. The utility of such
a material has been readily recognised, but the difficulty lies in
its production. These difficulties arise from two causes. The most
serious of these is the considerable difference between the thermal
expansion of the glass and of the wire to be embedded in it. The wire
is necessarily introduced into red-hot glass while the latter is being
rolled or cast, and therefore glass and wire have to cool down from a
red heat together. During this cooling process the wire contracts much
more than the glass, and breakage either results immediately, or the
glass is left in a condition of severe strain and is liable to crack
spontaneously afterwards. An attempt has been made to overcome this
difficulty by using wire made of a nickel steel alloy, whose thermal
expansion is very similar to that of glass; but, as a matter of fact,
this similarity of thermal expansion is only known to hold for a short
range of moderate temperatures, and probably does not hold when the
steel alloy is heated to redness. In another direction, greater success
is to be attained by the use of wire of a very ductile metal which
should yield to the stress that comes upon it during cooling; probably
copper wire would answer the purpose, but the great cost of copper is a
deterrent from its use. A second difficulty is met with in introducing
wire netting into glass during the rolling operation, and this lies in
effecting a clean join between glass and wire. Most metals when heated
give off a considerable quantity of gas, and when this gas is evolved
after the wire has been embedded in glass, numerous bubbles are formed,
and these not only render the glass very unsightly but also lessen the
adhesion between the wire and the glass. This difficulty, however, can
be overcome more readily than the first, since the surface of the metal
can be kept clean and the gas expelled from the interior of the wire
by preliminary heating. On the whole, however, wired glass is perhaps
still to be regarded as a product whose evolution is not yet complete,
and there can be no doubt that there are great possibilities open to
the material when its manufacture has been more fully developed.




CHAPTER X.

SHEET AND CROWN GLASS.


In the preceding chapter we have dealt with the processes of
manufacture employed in the production of both the crudest and the
most perfect forms of flat glass as used for such purposes as the
glazing of window openings. The products now to be dealt with are
of an intermediate character, sheet-glass possessing many of the
properties of polished plate, but lacking some very important ones;
thus sheet-glass is sufficiently transparent to allow an observer to
see through it with little or no disturbance--in the best varieties
of sheet-glass the optical distortion caused by its irregularities
is so small that the glass appears nearly as perfect as polished
plate--but in the cheap glass that is used for the glazing of ordinary
windows, sheets are often employed which produce the most disturbing,
and sometimes the most ludicrous, distortions of objects seen through
them. It is a curious fact that even in good houses the use of such
inferior glass is tolerated without comment, the general public being,
apparently, remarkably nonobservant in this respect. In another
direction sheet-glass has the great advantage over plate-glass that
it is very much lighter, or can at least be produced of much smaller
weight and thickness, although this advantage entails the consequent
disadvantage that sheet-glass is usually much weaker than plate, and
can only be used in much smaller sizes. In recent times the production
of relatively thin plate-glass has, however, made such strides that
it is now possible to obtain polished plate-glass thin enough and
light enough for almost every architectural purpose. Finally, the most
important advantage of sheet-glass, and the one which alone secures its
use in a great number of cases in preference to plate-glass, is its
cheapness, the price of ordinary sheet-glass being about one-fourth
that of plate-glass of the same size.

The raw materials for the manufacture of sheet-glass are sand,
limestone, salt-cake, and a few accessory substances, such as arsenic,
oxide of manganese, anthracite coal or coke, which differ considerably
according to the practice of each particular works. In a general way
these materials have already been dealt with in Chapter III., and we
need only add here that the sheet-glass manufacturer must keep in
view two decidedly conflicting considerations. On the one hand the
requirements made in the case of sheet-glass as regards colour and
purity render a rigorous choice of raw material and the exclusion of
anything at all doubtful very desirable; but on the other hand the
chief commercial consideration in connection with this product is its
cheapness, and in order to maintain a low selling price at a profit
to himself the manufacturer must rigorously exclude all expensive raw
materials. For this reason sheet-glass, works such as those of Belgium
and some parts of Germany, which have large deposits of pure sand
close at hand, possess a very considerable advantage over those in
less favoured situations, since sand in particular forms so large a
proportion of the glass, and the cost of carriage frequently exceeds,
and in many cases very greatly exceeds, the actual price of the sand
itself. The same considerations will apply, although in somewhat lesser
degree, to the other bulky materials, such as limestone and salt-cake;
but both these are more generally obtainable at moderate prices than
are glass-making sands of adequate quality for sheet manufacture.

Ordinary “white” sheet-glass is now almost universally produced in
tank furnaces, and a very great variety of these furnaces are used or
advocated for the purpose. It would be beyond the scope of the present
book to enter in detail into the construction of these various types
of furnace or to discuss their relative merits at length. Only a brief
outline of the chief characteristics of the most important forms of
sheet-tank furnaces will therefore be given here.

Sheet tanks differ from each other in several important respects; these
relate to the sub-division of the tank into one, two, or even three
more or less separate chambers, to the depth of the bath of molten
glass and the height of the “crown” or vault of the furnace chamber,
to the shape and position of the apertures by which the gas and air
are admitted into the furnace, and the resultant shape and disposition
of the flame, and finally to the position and arrangement of the
regenerative appliances by which some of the heat of the waste gases is
returned into the furnace.

Taking these principal points in order, we find that in some sheet tank
furnaces the whole furnace constitutes a single large chamber. In this
type of furnace the whole process of fusion and fining of the glass
goes on in this single chamber, and an endeavour is made to graduate
the temperature of the furnace in a suitable manner from the hot end
where the raw materials have to be melted down to the colder end where
the glass must be sufficiently viscous to be gathered on the pipes. It
is obvious that this control of the temperature cannot be so perfect
in a furnace of the single chamber type as in one that is sub-divided.
Such sub-divided furnaces are, as a matter of fact, much more frequent
in sheet-glass practice; but this practice differs widely as to the
manner and degree of the sub-division introduced. In the extreme form
the glass practically passes through three independent furnaces merely
connected with one another by suitable openings of relatively small
area through which the glass flows from one to the other. If it were
possible to build furnaces of materials that could resist the action of
heat and of molten glass to an indefinite extent, it is probable that
this extreme type would prove the best, since it gives the operator
of the furnace the means of controlling the flow of glass in such a
way that no unmelted material can leave the melting chamber and enter
the fining chamber, and that no insufficiently fined glass can leave
the fining chamber and find its way into the working chamber. But in
practice the fact that this extreme sub-division introduces a great
deal of extra furnace wall, exposed both to heat and to contact with
the glass, involves very serious compensating disadvantages--the cost
of construction, maintenance and renewal of the furnace is greatly
increased, while there is also an increased source of contamination of
the glass from the erosion of the furnace walls. It is, therefore, in
accordance with expectations to find that the most successful furnaces
for the production of sheet-glass are intermediate in this respect
between the simple open furnace and the completely sub-divided one.
In some cases the working chamber is separated from the melting and
fining chamber by a transverse wall above the level of the glass, while
fire-clay blocks floating in the glass just below this cross wall serve
to complete the separation and to retain any surface impurities that
may float down the furnace.

As regards the depth of glass in the tank, practice also varies very
much. The advantages claimed for a deep bath are that the fire-clay
bottom of the furnace is thereby kept colder and is consequently less
attacked, so that this portion of the furnace will last for many
years. On the other hand the existence of a great mass of glass at a
moderate heat may easily prove the source of contamination arising from
crystallisation or “devitrification” occurring there and spreading
into the hotter glass above. Also, if for any reason it should become
necessary to remove part or all of the contents of the tank, the
greater mass of glass in those with deep baths becomes a formidable
obstacle. On the whole, however, modern practice appears to favour the
use of deeper baths, depths of 2 ft. 6 in. or even 3 ft. being very
usual, while depths up to 4 ft. have been used.

The question of the proper height of the “crown” or vault of the
furnace is of considerable importance to the proper working of the
tank. For the purpose of producing the most perfect combustion, it is
now contended that a large free flame-space is required. The earlier
glass-melting tanks, like the earlier steel furnaces, were built with
very low crowns, forcing the flame into contact with the surface
of the molten glass, the object being to promote direct heating by
immediate contact of flame and glass; the modern tendency, however, is
strongly in the direction of higher crowns, leaving the heating of the
glass to be accomplished by radiation rather than direct conduction
of heat. There can be little doubt that up to a certain point the
enlargement of the flame-space tends towards greater cleanliness of
working and a certain economy of fuel, but if the height of a furnace
crown be excessive there is a decided loss of economy. Flame-spaces as
high as 6 ft. from the level of the glass to the highest part of the
crown have been used, but the more usual heights range from 2 ft. to 5
ft.

The “ports” or apertures by which pre-heated gas and air enter the
furnace chamber differ very widely in various furnaces. In some cases
the gas and air are allowed to meet in a small combustion chamber just
before entering the furnace itself, while in other cases the gas and
air enter the furnace by entirely separate openings, only meeting in
the furnace chamber. The latter arrangement tends to the formation of
a highly reducing flame, which is advantageous for the reduction of
salt-cake, but is by no means economical as regards fuel consumption.
On the other hand, by producing a perfect mixing of the entering gas
and air in suitable proportions, the other type of ports can be made to
give almost any kind of flame desired, although their tendency is to
form a more oxidising atmosphere within the furnace. The latter type
of ports, although widely varied in detail, are now almost universally
adopted in sheet tank furnaces.

All modern tank furnaces work on the principle of the recovery of heat
from the heated products of combustion as they leave the furnace, and
the return of this heat to the furnace by utilising it to pre-heat the
incoming gas and air; but the means employed to effect the application
of this “regenerative” principle differ considerably in various types
of plant. Perhaps the most widely-used form of furnace is the direct
descendant of the original Siemens regenerative furnace, in which four
regenerator chambers are provided with means for reversing the flow of
gas and air in such a way that each pair of chambers serves alternately
to absorb the heat of the outgoing gases and subsequently to return
this heat to the incoming air that passes through one, and the incoming
gas that passes through the other of these chambers. In these furnaces,
the regenerator chambers themselves are generally placed underneath
the melting furnace, and they are built of fire-brick and filled with
loosely-stacked fire-bricks, whose function it is to absorb or deliver
the heat. In the most modern type of furnaces of this class, the
gas-regenerators are omitted entirely, the air only being pre-heated
by means of regenerators, while the gas enters the furnace direct
from the producer, thus carrying with it the heat generated in the
producer during the gasification of the fuel. While this arrangement
is undoubtedly economical, it has the serious disadvantage, especially
in the manufacture of sheet-glass, that the gas, rushing direct from
the producer into the furnace, carries with it a great deal of dust and
ash, which it has no opportunity of depositing, as in the older types
of furnace, in long flues.

The most serious disadvantages of the ordinary types of regenerative
furnaces are due to the considerable dimensions of the regenerative
apparatus, necessitating a costly form of construction and occupying
a large space, while the necessity of periodically reversing the
valves so as to secure the alternation in the flow of outgoing and
incoming gases requires special attention on the part of the men
engaged in operating the furnace, as well as the construction and
maintenance of valves under conditions of heat and dirt that are not
favourable to the life of mechanical appliances. It is claimed that
all these disadvantages are overcome to a considerable extent in one
or other of the various forms of furnace known as “recuperative.” In
these furnaces there is no alternation of flow, and the regenerator
chambers are replaced by the “recuperators.” These consist of a large
number of small flues or pipes passing through a built-up mass of
fire-brick in two directions at right-angles to one another; through
the pipes running in one direction the waste gases pass out to the
chimney, while the incoming gas and air pass through the other set of
pipes. A transference of heat between the two currents of gas takes
place by the conductivity of the fire-brick, and thus the outgoing
gases are continuously cooled while the ingoing gases are heated--the
transference of heat being somewhat similar to that which takes place
in the surface condenser of a steam engine. Theoretically this is a
much simpler arrangement than that of separate regenerator chambers,
and to some extent it is found preferable in practice, but there
are certain disadvantages associated with the system which arise
principally from the peculiar nature of the material--fire-brick--of
which the recuperators must be constructed. In the first place, the
heat-conductivity of fire-brick is not very high, so that, in order
to secure efficiency, the recuperators must be large, and while the
individual pipes must be of small diameter, their area as a whole must
be large enough to allow the gases to pass through somewhat slowly.
Next, owing to the tendency of fire-brick to warp, shrink and crack
under the prolonged effects of high temperatures, it becomes difficult
to prevent leakage of gases from one set of pipes into the other. If
this occurs to a moderate extent its only effect will be to allow some
of the combustible gas to pass direct to the chimney, and at the same
time a dilution of the gases entering the furnace by an addition of
products of combustion from the waste-gas flues. This, of course, will
materially reduce the efficiency of the furnace and require a higher
fuel consumption if the temperature of the furnace is to be maintained
at its proper level. If, however, the leakage should become more
serious, a disastrous explosion might easily result, particularly if
the nature of the leakage were such as to allow the incoming gas and
air to mix in the flues. It follows from these considerations that,
although the recuperative furnace is somewhat simpler and cheaper to
construct, it requires, if anything, more careful maintenance than the
older forms of regenerative furnace.

Tank furnaces for the production of sheet-glass in this country are
generally worked from early on Monday morning until late on Saturday
night, glass-blowing operations being suspended during Sunday, although
the heat of the furnace must be maintained. On the Continent, and
especially in Belgium, the work in connection with these furnaces goes
on without any intermission on Sunday--a difference which, however
desirable the English practice may be, has the effect of handicapping
the output of a British furnace of equal capacity by about 10 per
cent. without materially lessening the working cost.

The process of blowing sheet-glass in an English glassworks
is generally carried out by groups of three workmen, viz., a
“pipe-warmer,” a “gatherer” and a “blower,” although the precise
division of the work varies according to circumstances. The
pipe-warmer’s work consists in the first place in fetching the
blowing-pipe from a small subsidiary furnace in which he has previously
placed it for the purpose of warming up the thick “nose” end upon
which the glass is subsequently gathered. The sheet-blower’s pipe
itself is an iron tube about 4 ft. 6 in. long, provided at the one
end with a wooden sleeve or handle, and a mouthpiece, while the other
end is thickened up into a substantial cone, having a round end.
Before introducing the pipe into the opening of the tank furnace, the
pipe-warmer must see that the hot end of the pipe is free from scale
or dirt and must test, by blowing through it, whether the pipe is free
from internal obstructions. He then places the butt of the pipe in the
opening of the furnace and allows it to acquire as nearly as possible
the temperature of the molten glass. When this is the case the pipe is
either handed on to the gatherer, or the pipe-warmer, who is usually
only a youth, may take the process one step further before handing
it on to the more highly skilled workman. This next step consists in
taking up the first gathering of glass on the pipe. For this purpose
the hot nose of the pipe is dipped into the molten glass, turned slowly
round once or twice and then removed, the thread of viscous glass that
comes up with the pipe being cut off against the fire-clay ring that
floats in the glass in front of the working opening. A small quantity
of glass is thus left adhering to the nose of the pipe, and this is now
allowed to cool down until it is fairly stiff, the whole pipe being
meanwhile rotated so as to keep this first gathering nicely rounded,
while a slight application of air-pressure, by blowing down the pipe,
forms a very small hollow space in the mass of glass and secures the
freedom of the opening of the pipe. When the glass forming the first
gathering has cooled sufficiently, the gatherer proceeds to take up the
second gathering upon it. The pipe is again introduced into the furnace
and gradually dipped into the molten glass, but this must be done with
great care so as to avoid the inclusion of air-bells between the glass
already on the pipe and the new layer of hotter glass that is now taken
up. This freedom from air-bells is secured by a skilful gatherer by
a gradual rotation of the pipe as it is lowered into the glass, thus
allowing the two layers of glass to come into contact with a sort of
rolling motion that allows the air time to escape. When completely
immersed, the pipe is rotated a few times and is then withdrawn and the
“thread” again cut off. The mass of glass on the end of the pipe is now
considerably larger than before and requires more careful manipulation
to cause it to retain the proper, nearly spherical, shape. During the
cooling process which now follows the pipe is laid across an iron
trough, kept brimful of water; this serves to cool the pipe itself, and
also allows the pipe to be readily rotated backwards and forwards by
rolling it a little way along the trough. When the whole mass of glass
has again cooled sufficiently to be manipulated without risk of rapid
deformation, a third gathering of glass is taken up, in precisely the
same manner as that already described for the second gathering, and
if the quantity of glass required is large, or the glass itself is so
hot and fluid that only a comparatively small weight adheres at each
time of gathering, the process may be repeated a fourth or even a fifth
