Repository: gutenbergbooks/52724

Project Gutenberg (https://www.gutenberg.org) public repository for
eBook #52724 (https://www.gutenberg.org/ebooks/52724)

File: 52724-0.txt (part 2 of 12)
The Project Gutenberg EBook of Glass Manufacture, by Walter Rosenhain
with water, in which the minute crystals of carbonate of soda readily
dissolve, while separated silica is removed mechanically. An attempt
made to clean the same dimmed surface by dry wiping would only result
in finally ruining the surface, since the small sharp crystals of
carbonate of soda would be rubbed about over the surface, scratching it
in all directions.

The dimming process in the case of the less resistant glasses is not
only confined to the formation of alkaline carbonates; the films of
alkaline solution which are formed on the surface of glass form a ready
breeding-ground for certain forms of bacteria and fungi, whose growth
occurs partly at the expense of the glass itself; the precise nature of
these actions has not been fully studied, but there can be little doubt
that silicate minerals--and glass is to be reckoned among these--are
subject to bacterial decomposition, a well-known example in another
direction being the “maturing” of clays by storage in the dark, the
change in the clay being accompanied by an evolution of ammonia gas. In
the case of glass it has been shown that specks of organic dust falling
upon a surface give rise to local decomposition. In this connection it
is interesting to note the effect of the presence of a small proportion
of boric acid in some glasses. The presence of this ingredient in
small proportions is known to render the glass more resistant to
atmospheric agencies, and more especially to render it less sensitive
to the effects of organic dust particles lying upon the surface. It
has been suggested--probably rightly--that the boric acid, entering
into solution in the film of surface moisture, exerts its well-known
antiseptic properties, thus protecting the glass from bacterial and
fungoid activity.

The durability of glass under the action of atmospheric agents is a
matter of such importance that numerous efforts have been made to
establish a satisfactory test whereby this property of a given glass
may be ascertained without actually awaiting the results of experience
obtained by actual use under unfavourable conditions. One of the
earliest of the tests proposed consisted in exposing surfaces of the
glass to the vapour of hydrochloric acid. For this purpose some strong
hydrochloric acid is placed in a glass or porcelain basin, and strips
of the glass to be tested are placed across the top of the basin, the
whole being covered with a bell-jar. After several days the glass is
examined, and as a rule the less stable glasses show a dull, dimmed
surface as compared with the more stable ones. A more satisfactory
form of test depends upon the fact that aqueous ether solutions react
readily with the less stable kinds of glass; if a suitable dye, such as
iod-eosin, be dissolved in the water-ether solution, then the effect
upon the less stable glasses when immersed in the solution is the
formation of a strongly adherent pink film. The density or depth of
colour of this film may be regarded as measuring the stability of the
glass; the best kinds of glass remain practically free from coloured
film even on prolonged exposure. A test of a somewhat different kind
is one devised in its original form by Dr. Zschimmer, of the Jena
glass works; this depends upon the fact that the disintegrating action
of moist air can be very much accelerated if both the moisture and
the temperature of the air surrounding the glass be considerably
increased. For this purpose the samples of glass are exposed to a
current of air saturated with moisture at a temperature of about 80°
C. in a specially arranged incubator for one or more days, means being
provided for securing a constant stream of moist air during the whole
time. On examining the glass surfaces after this exposure--any wiping
or other cleaning of the surfaces being avoided--various qualities
of glass are found to show widely varying appearances. The best and
most stable glasses remain entirely unaffected; less stable kinds show
small specks, which merge into a generally dulled surface in unstable
kinds. There is no doubt that this test gives a sharp classification
of glasses, but it yet remains to be proved that this classification
agrees with their true relative durability in practice; the writer
is inclined to doubt whether this is really the case, since certain
glasses that have proved very satisfactory in this respect in practical
use all over the world were classed among the less stable kinds by this
test.

Before leaving the subject of the chemical behaviour of glass, a
reference should be made to the changes which glass undergoes when
acted upon by light and other radiations. Under the influence of
prolonged exposure to strong light, particularly to sunlight, and
still more so to ultra-violet light, or the light of the sun at high
altitudes, practically all kinds of glass undergo changes which
generally take the form of changes of colour. Glasses containing
manganese especially are apt to assume a purple or brown tinge under
such circumstances, although the powerful action of radium radiations
is capable of producing similar discoloration in glasses free from
manganese. Apart from these latter effects, of which very little is
known as yet, there can be no doubt that the action of light brings
about chemical changes within the glass, but it is by no means easy
to ascertain the true nature of these changes, although they most
probably consist in a transfer of oxygen from one to another of the
oxides present in the glass. Although it has not been definitely
proved, it seems very unlikely that the glass either loses or gains
in any constituent during these changes. Good examples of the changes
undergone by glass under the action of sunlight are frequently found
in skylights, where the oldest panes sometimes show a decided purple
tint which they did not possess when first put in place. The glass
spheres of the instruments used for obtaining records of the duration
of sunshine at meteorological stations also show signs of the changes
due to light--the glass of these spheres when new has a light greenish
tint, but after prolonged use the colour changes to a decided yellow.
The coloured glass in stained-glass windows also shows signs of having
undergone changes of tint in consequence of prolonged exposure to
light; glass removed from ancient windows usually shows a deeper tint
in those portions which have been protected from the direct action of
light by the leading in which the glass was set, and it is at least an
open question whether the beauty of ancient glass may not be, in part,
due to the mellowing effect of light upon some of the tints of the
design. This photo-sensitiveness of glass is also of some importance
in connection with the manufacture of photographic plates. It has been
found that if the glass plate of a strongly-developed negative be
cleaned, a decided trace of the former image is retained by the glass,
and this image is apt to re-appear as a “ghost” if the same glass be
again coated with sensitive emulsion and again exposed and developed.
The best makers of plates recognise this fact and do not re-coat glass
that has once been used for the production of a negative.




CHAPTER II.

THE PHYSICAL PROPERTIES OF GLASS.


_The Mechanical Properties of Glass_ are of considerable importance in
many directions. Although glass is rarely used in such a manner that
it is directly called upon to sustain serious mechanical stresses, the
ordinary uses of glass in the glazing of large windows and skylights
depend upon the strength of the material to a very considerable
extent. Thus in the handling of plate-glass in the largest sheets, the
mechanical strength of the plates must be relied upon to a considerable
extent, and it is this factor which really limits the size of plate
that can be safely handled and installed. The same limitation applies
to sheet-glass also, for, although its lighter weight renders it less
liable to break under its own weight, its thinner section renders it
much more liable to accidental fracture. In special cases, also, the
mechanical strength of glass must be relied upon to a considerable
extent. Gauge tubes of high-pressure boilers, port-hole glasses in
ships, the glass prisms inserted in pavement lights, and the glass
bricks which have found some use in France, as well as champagne
bottles and mineral water bottles and syphons, are all examples of
uses in which glass is exposed to direct stresses. It is, therefore,
a little surprising that while the mechanical properties of metals,
timbers, and all manner of other materials have been studied in the
fullest possible manner, those of glass have received very little
attention, at all events so far as published data go. One reason for
this state of affairs is probably to be found in the fact that it is by
no means easy to determine the strength of so brittle and hard a body
as glass. As a consequence even the scanty data available can only be
regarded as first approximations. The following data are only intended
to give an idea of the general order of strength to be looked for in
glass:--

  Tensile strength:
    From 1 to 4  tons per sq. in. (Trautwine).
     ”   ⅓ to 1¼  ”    ”     ”    (Henrivaux).
     ”   2 to 5½  ”    ”     ”    (Winkelmann and Schott).
     ”   5 to 6   ”    ”     ”    (Kowalski).

  Crushing strength:
    From 9 to 16 tons per sq. in. (Trautwine).
     ”   3 to  8  ”    ”     ”    (Winkelmann and Schott).
     ”  20 to 27  ”    ”     ”    (Kowalski).

Of the above figures the experiments of Winkelmann and Schott are
probably by far the most reliable, but these refer to a series of
special Jena glasses, selected with a view to determining the influence
of chemical composition on mechanical properties, and, unfortunately,
this series does not include glasses at all closely resembling those
ordinarily used for practical purposes. The attempt to connect tensile
and crushing strength with chemical composition was also only very
partially successful; but the results serve to show that the chemical
composition has a profound influence on the mechanical strength of
glass, so that by systematic research it would probably be possible
to produce glasses of considerably greater mechanical strength than
those at present known. It must be noted in this connection that the
mechanical properties of glass depend to a very considerable extent
upon the rate of cooling which the specimen in question has undergone.
It is well known that by rapid cooling, or quenching, the hardness of
glass can be considerably increased; such treatment also increases
the strength both as against tension and compression, and numerous
processes have been put forward for the purpose of utilising these
effects in practice. Unfortunately the “hardened” glass thus obtained
is extremely sensitive to minute scratches, and flies to pieces as soon
as the surface is broken, and the great internal stress which always
exists in such glass is thereby relieved. All these peculiarities are,
of course, dependent as to their degree upon the rapidity with which
the glass has been cooled, and the aim of inventors in this field
has been to devise a rapid cooling process which should strike the
happy mean between the increased strength and the induced brittleness
resulting from quenching. Thus processes for “tempering” glass by
cooling it in a blast of steam or in a bath of hot oil or grease have
been brought forward; but, although some such glass is manufactured, no
very extensive practical application has resulted.

_Elasticity and Ductility of Glass._--In a series of glasses
investigated by Winkelmann and Schott, the modulus of elasticity
(Young’s Modulus) varied from 3,500 to 5,100 tons per sq. in., the
value being largely dependent upon the chemical composition of the
glass. Measurable ductility has not been observed in glass under
ordinary conditions except in the case of champagne bottles under
test by internal hydraulic pressure; in these tests it was found that
a permanent increase of volume of a few tenths of a cubic centimetre
could be obtained by the application of an internal pressure just short
of that required to burst the bottle--pressure of the order of 18 to 30
atmospheres being involved. This small permanent set has been ascribed
to incipient fissuring of the glass, and this explanation is probably
correct. On the other hand, it is in the writer’s opinion very probable
that glass is capable of decided flow under the _prolonged_ action
of relatively small forces; the behaviour of large discs of worked
optical glass suggests some such action, but the view as yet lacks full
experimental confirmation.

_The Hardness_ of glass is a property of some importance in most of
the applications of glass. The durability of glass objects which are
exposed to handling or to periodical cleaning must largely depend
upon the power of the glass to resist scratching; this applies to
such objects as plate-glass windows and mirrors, spectacle and other
lenses, and in a minor degree to table-ware. On the other hand,
the exact definition and means of measuring hardness are not yet
satisfactorily settled. Experimenters have found it very difficult to
measure the direct resistance to scratching, since it is found, for
example, that two glasses of very different hardness are yet capable of
decidedly scratching each other under suitable conditions. Resort has
therefore been had to other methods of measuring hardness; the method
which, from the experimental point of view, is, perhaps, the most
satisfactory, depends upon principles laid down by Hertz and elaborated
experimentally by Auerbach. This depends upon measuring the size of
the circular area of contact produced when a spherical lens is pressed
against a flat plate of the same glass with a known pressure. Auerbach
himself found some difficulty in deciding the exact connection between
the “indentation modulus” thus determined and the actual hardness of
the glass. This method is, therefore, of theoretical interest rather
than of use in testing glasses for hardness. A test of a more practical
kind consists in exposing specimens of the glasses to be tested to
abrasion against a revolving disc of cast-iron fed with emery or other
abrasive, and to measure the loss of weight which results from a given
amount of abrading action under a known contact pressure. If a number
of specimens of different glasses are exposed to this test at one time,
a very good comparison of their power of resisting abrasion can be
obtained. It is not quite certain that this test measures the actual
“hardness” of the glass, but it affords some information as to its
power of resisting abrasion, and for many purposes this power is the
important factor.

Hardness being, as indicated above, a somewhat indefinite term, it
is not possible to give any precise statement as to the influence of
chemical composition upon the hardness of glass. In general terms it
may be said that glasses rich in silica and lime will be found to be
hard, while glasses rich in alkali, lead or barium, are likely to be
soft. It must, however, be borne in mind that rapid cooling, or even
the lack of careful annealing, will produce a very great increase of
hardness in even the softest glasses. The actual behaviour of a given
specimen of glass will, therefore, depend at least as much upon the
nature of the processes which it has undergone as upon its chemical
composition.

_The Thermal Properties of Glass_, although not of such general
importance as the mechanical properties, are yet of considerable
interest in a large number of the practical uses to which glass is
constantly applied. Perhaps the most important of these properties
is that known as thermal endurance, which measures the amount of
sudden heating or cooling to which glass may be exposed without risk
of fracture; the chimneys employed in connection with incandescent
gas burners, boiler gauge glasses, laboratory vessels, and even table
and domestic utensils are all exposed at times to sudden changes of
temperature, and in many cases the value of the glass in question
depends principally upon its power of undergoing such treatment without
breakage. The property of “thermal endurance” itself depends upon a
considerable number of more or less independent factors, and their
influence will be readily understood if we follow the manner in which
sudden change of temperature produces stress and, sometimes, fracture
in glass objects. If we suppose a hot liquid to be poured into a cold
vessel, the first effect upon the material of the vessel will be to
raise the temperature of the inner surface. Under the influence of
this rise of temperature the material of this inner layer expands,
or endeavours to expand, being restrained by the resistance of the
central and outer layers of material which are still cold; the result
of this contest is, that while the inner layer is thrown into a state
of compression, the outer and central layers are thrown into a state
of tension. Accordingly, if the tension so produced is sufficiently
great, the outer layers fracture under tension and the whole vessel is
shattered by the propagation of the crack thus initiated. From this
description of the process it will be seen that a high coefficient of
expansion and a low modulus of elasticity will both favour fracture,
while high tensile strength will tend to prevent it. The thermal
conductivity of the glass will also affect the result, because the
intensity of the tensile stress set up in the colder layers of glass
will depend upon the temperature gradient which exists in the glass;
thus if glass were a good conductor of heat it would never be possible
to set up a sufficient difference of temperature between adjacent
layers to produce fracture; for the same reason, vessels of very thin
glass are less apt to break under temperature changes than those having
thick walls, since the greatest difference of temperature that can be
set up between the inner and outer layers of a thin-walled vessel can
never be very considerable. It also follows from these considerations,
that if a cold glass vessel be simultaneously heated or cooled from
both sides, it can be safely exposed to a much more sudden change of
temperature than it could withstand if heated from one side alone; on
the other hand, when very thick masses of glass have to be heated, this
must be done very gradually, as a considerable time will necessarily
elapse before an increment of temperature applied to the outside will
penetrate to the centre of the mass. It should also be noted here,
that in addition to the thermal conductivity of the glass, its heat
capacity or specific heat also enters into this question, since heat
will obviously penetrate more slowly through a glass whose own rise of
temperature absorbs a greater quantity of heat. It will thus be seen
that “thermal endurance” is a somewhat complicated property, depending
upon the factors named above, viz.: coefficient of expansion, thermal
conductivity, specific heat, Young’s modulus of elasticity, and tensile
strength.

The coefficient of thermal expansion varies considerably in different
glasses, and we can here only state the limiting values between which
these coefficients usually lie; these are 37 × 10^{-7} as the lower,
and 122 × 10^{-7} as the upper limit. These figures express the cubical
expansion of the glass per degree Centigrade, the corresponding figures
for steel and brass respectively being about 360 × 10^{-7} and 648
× 10^{-7} respectively. It should be noted that vitreous bodies of
extremely low expansibility are obtainable by the suitable choice of
ingredients, but in some cases these “glasses” are white opaque bodies,
and in all cases they present great difficulty in manufacture, owing to
the fact that alkalies and lime must be avoided in their composition.

Quite apart from the question of thermal endurance, the expansive
properties of glass are of some importance. Thus when several kinds of
glass have to be united, as, for example, in the process of producing
“flashed” coloured glass, it is essential that their coefficients
of expansion should be as nearly as possible the same; otherwise
considerable stresses will be set up when the glasses, which have been
joined at a red heat, are allowed to cool. On the other hand, this
mutual stressing of two glasses owing to differences in their thermal
expansion has been utilised for the production of tubes and other glass
objects possessing special strength. If a tube be drawn out of glass
consisting of two layers, one considerably more expansible than the
other, and the cooling process be rightly conducted, it is possible
to produce a tube in which both the inner and outer layers of glass
are under a considerable compressive stress. Not only is glass, as
we have seen above, enormously stronger as against compression than
it is against tension, but glass under compressive stress behaves as
though it were a much tougher material, being less liable to injury by
scratches or blows. Moreover, if a tube in this condition be heated and
then exposed to sudden cooling, the first effect of the application of
cold will be a contraction of the surface layers, resulting in a relief
of the initial condition of compression. These tubes are, therefore,
remarkably indifferent to sudden cooling, although they are naturally
more sensitive to sudden heating. In this respect they differ entirely
from ordinary glass, which is considerably more sensitive to sudden
cooling than to sudden heating, particularly when the heat or cold is
applied to all the surfaces of the object at the same time. The special
tubes made of two layers of glass above referred to are manufactured
by the Jena Glass Works for special purposes, among which boiler gauge
glasses are the most important. It should be also mentioned here that
the remarkable thermal endurance of vitrified silica, which can be
raised to a red heat and then immersed in cold water without risk of
breakage, is chiefly due to its very low coefficient of expansion.

In another direction the expansive properties of glass are of
importance wherever glass is rigidly attached to metal. At the present
time this is done in several industrial products, such as incandescent
electric lamps and “wired” plate glass. In certain varieties of
incandescent lamps, metallic wires are sealed into the glass bulbs,
and the only metal available for this purpose, at all events until
recently, has been platinum, whose coefficient of expansion is low as
compared with most metals, and whose freedom from oxidation when heated
to the necessary temperature makes it easy to produce a clean joint
between glass and metal. More recently the use of certain varieties of
nickel steel has been patented for this purpose, since it is possible
to obtain nickel steel alloys of almost any desired coefficient of
expansion from that of the alloy known as “invar,” having a negligibly
small expansion compared with that of ordinary steel. By choosing
a suitable member of this series a metal could be obtained whose
coefficient of expansion corresponds exactly with that of the glass to
which it is to be united. The oxidation of the nickel steel when heated
to the temperature necessary for effecting its union with the glass
presented serious difficulties to the production of a tight joint,
and several devices for avoiding this oxidation have been patented.
In the incandescent electric lamp, although the joint between glass
and metal is required to be perfectly air-tight, the two bodies are
only attached to one another over a very short length. In wired plate
glass, however, an entire layer of wire netting is interposed between
two layers of glass, the wire being inserted during the process of
rolling. Here a certain amount of oxidation of the wire is not of any
serious importance, as it only appears to give rise to a few bubbles,
whose presence does not interfere with the strength and usefulness of
the glass; but any considerable difference of coefficient of expansion
will produce the most serious results on account of the great lengths
of glass and metal that are attached to each other. This factor has
been neglected by some manufacturers, with the result that much of the
wired glass of commerce is liable to crack spontaneously some time
after it has left the manufacturer’s hands, while there is also much
loss by breakage during the process of manufacture.

Thermal expansion is a vital factor in yet another of the uses of
glass. Our ordinary instrument for measuring temperature--the mercury
thermometer--is very considerably affected by the expansive behaviour
of glass. When a mercury thermometer is warmed the mercury column rises
in the stem because the mercury expands upon warming to a greater
extent than the glass vessel, bulb and stem, in which it is contained.
The subject of the graduations and corrections of the mercury glass
thermometer is a very large one and somewhat outside the scope of the
present volume; but attention should be drawn in this place to the
peculiarities of the behaviour of glass that have been discovered in
this connection. One of these is that when first blown the bulb of a
thermometer takes a very considerable time to acquire its final volume,
the result being, that if a freshly made thermometer is graduated,
after some time the zero of the instrument will be found considerably
changed, generally in a direction which indicates that the volume of
the bulb has slightly increased. By a special annealing or “ageing”
process this change can be completed in a comparatively short time
before the instrument is graduated. There is, however, a further
peculiarity which is prominent in some thermometers, although very
greatly reduced in the best modern glasses. This becomes apparent in
a decided change of zero whenever the thermometer has been exposed for
any length of time to a high temperature, the zero gradually returning
more or less to its original position in the course of time. With
thermometers made of glasses liable to these aberrations, the reading
for a given temperature depended largely upon the immediate past
history of the instrument; but, thanks to the Jena Works, thermometer
glasses are now available which are almost entirely free from this
defect. In this connection the curious fact has been observed that
glass containing both the alkalies (potash and soda) shows these
thermal effects much more markedly than a glass containing one of the
alkalies only.

_The thermal conductivity_ of glass, except in so far as it affects
the thermal endurance, is not a matter of any great direct practical
importance, although the fact that glass is always a comparatively poor
conductor of heat is utilised in many of its applications, as, for
example, the construction of conservatories and hot-houses, although
even in that case the opacity of glass to thermal radiations of long
wave-lengths is of more importance than its low thermal conductivity.
Similar statements apply, in a still more marked degree, to the subject
of the specific heat of glass.

The electrical properties of glass are of much greater practical
importance, glass being frequently used in electrical appliances as
an insulating medium. The insulating properties of glass, as well as
the property known as the specific inductive capacity, vary greatly
according to the chemical composition of the material. Generally
speaking, the harder glasses, _i.e._, those richest in silica and lime,
are the best insulators, while soft glasses, rich in lead or alkali,
are much poorer in this respect. In practice, particularly when the
glass insulator is exposed to even a moderately damp atmosphere, the
nature of the glass affects the resulting insulation or absence of
insulation, in another way. Almost all varieties of glass have the
property of condensing upon their surfaces a decided film or layer
of moisture from the atmosphere, and, as we have seen above, glasses
differ very considerably in the degree to which they display this
hygroscopic tendency. The softer glasses are much more hygroscopic
than the hard ones, and the resulting film of surface moisture serves
to lessen or even to break down the insulating power of the glass, the
electricity leaking away along the film of moisture. In the case of
appliances for static electricity, where very high voltages have to
be dealt with, an endeavour is sometimes made to avoid this leakage
by varnishing the surface of the glass with shellac or other similar
substance, and this proves a satisfactory remedy up to a certain point.
Quite recently a variety of glass has been brought forward which is
peculiar in having a comparatively low electrical resistance, so that
for certain purposes it can be used as an electric conductor. Although
interesting in itself, this glass is not very likely to prove useful
even for the limited number of applications that could be found for an
electrically conducting glass, since it is very rich in alkali, and is,
therefore, likely to be unstable chemically, even under the action of
atmospheric agencies alone.

The most valuable and in many ways the most interesting of the
properties of glass--its transparency--has not been dealt with as yet,
and all mention of this subject has been postponed to the end of the
present chapter, because the whole subject of the optical properties
of glass will be dealt with more fully in the chapter on optical glass
(Chap. XII.), so that a very brief reference only need be made to the
matter here.

There can be no doubt that, in most of its practical applications,
transparency is the fundamental and essential property which leads to
the employment of glass in the place of either stronger or cheaper
materials. By transparency, in this sense, we wish to include mere
translucence also, since very frequently it is as necessary to avoid
undisturbed visibility as it is to secure the admission of light.
It is indeed hard to find any use to which glass is extensively put
into which the function of transmitting light does not very largely
enter. Almost the only such example of use is the modern application
of opal glass to the covering of walls, and the use--not as yet widely
extended--of pressed glass blocks as bricks and paving stones; in these
cases it is the hardness and smoothness of surface that gives to the
vitreous body its superiority over other materials, but apart from
these special cases, the fact remains that well over 95 per cent. of
the glass used in the world is employed for purposes where transmission
of light is essential to the attainment of the desired result, either
from the point of view of utility or from that of beauty. It is
interesting to note that the power of transmitting light is not shared
by many solid bodies. Some colloidal organic bodies, such as gelatine
and celluloid, possess the property to a degree comparable with glass,
while certain mineral crystals, such as quartz and fluor-spar, may
even surpass the finest glass in this respect; while some of the other
optical properties of glass are greatly exceeded by such natural
substances as the diamond and the ruby. But the very brevity of this
list is in itself striking, because it must be borne in mind that
transparency by no means constitutes the only common characteristic of
vitreous bodies.

Although the transparency of glass is so valuable and indeed so
essential a property of that substance, it must be remembered that
no kind of glass is perfectly transparent. Quite apart from the fact
that of the light that falls upon a glass surface, however perfectly
polished, a considerable proportion is turned back by reflection at
the surface of entry and again by reflection at the surface of exit
from the glass, a certain proportion of light is absorbed during
its passage through the glass itself, and the transmitted beam
is correspondingly weakened. In the purest and best glasses this
absorption is so small that in any moderate thickness very delicate
instruments are required to show that there has been any loss of light
at all; but even the best glass, when examined through a thickness of
20 in. or more, always shows the effects of the absorption of light
quite unmistakably. In fact, not only does all glass absorb light,
but it does this to a different degree according to the colour of the
light, so that in passing through the glass a beam of white light
becomes weakened in one of its constituent colours more than in the
others, with the result that the emergent light is slightly coloured.
Thus the purest and whitest of glasses, when examined in very thick
pieces, always show a decided blue or green tint, although this tint
is quite invisible on looking through a few inches of the glass. The
ordinary glass of commerce, however, is far removed from even this
approach to perfect transparency. The best plate glass shows a slight
greenish-blue tint, which is just perceptible to the trained eye when
a single sheet of moderate thickness is laid down upon a piece of
white paper. When a sheet of this glass is viewed edgewise, in such
a way that the light reaching the eye has traversed a considerable
thickness, the greenish-blue tint of the glass becomes more apparent.
By holding strips of various kinds of glass, cut to an equal length,
close together and comparing the colour exhibited by their ends, a
means of comparing the colours of apparently “white” glasses is readily
obtained. It will be found that different specimens of glass differ
most markedly in this respect. Sheet glass is, as a rule, decidedly
deeper in colour than polished plate, but rolled plate is as a rule
much greener--the colour of this glass can, in fact, in most cases be
seen quite plainly in looking through or at the sheets in the ordinary
way.

The question of how far the colour of glass affects the value of the
light which it transmits depends for its answer upon the purpose to
which the lighted space is to be put. Where delicate comparisons
of colour are to be made, or other delicate work involving the use
of the colour sense is to be carried on, it is essential that all
colouration of the entering daylight should be avoided, and the use
of the most colourless glass obtainable will be desirable. Again, in
photographic studios it is important to secure a glass which shall
absorb as small a proportion of the chemically active rays contained
in daylight as possible, and special glasses for this purpose are
available. Although for the present the price of these special glasses
may prove prohibitive for the glazing of studio lights, their use is
found highly advantageous where artificial light is to be used to the
best advantage. On the other hand, for every-day purposes, the slight
tinge of colour introduced into the light by the colour of ordinary
sheet and plate glass, or even of greenish rolled plate glass, has no
deleterious effect whatever, the majority of persons being entirely
unconscious of its presence. The transmission of light by glass, its
absorption, refraction, dispersion, etc., are, however, best grouped
together as the “optical” properties of glass, and under that heading
they will receive a fuller treatment in connection with the subject of
the manufacture of glass for optical purposes.




CHAPTER III.

THE RAW MATERIALS OF GLASS MANUFACTURE.


The choice of raw materials for all branches of glass manufacture is a
matter of vital importance. As a rule all “fixed” bodies that are once
introduced into the glass-melting pot or furnace appear in the finished
glass, while volatile or combustible bodies are more or less completely
eliminated during the process of fusion. Thus while the chemical
manufacturer can purify his products by filtration, crystallisation
or some other process of separation, the glass-maker must eliminate
all undesirable ingredients before they are permitted to enter the
furnace, and the stringency of this condition is increased by the fact
that the transparency of glass makes the detection of defects of colour
or quality exceedingly easy. For the production of the best varieties
of glass, therefore, an exacting standard of purity is applied to
the substances used as raw materials. As the quality of the product
decreases, so also do the demands upon the purity of raw materials,
until finally for the manufacture of common green bottles, even such
very heterogeneous substances as basaltic rock and the miscellaneous
residues of broken, defective and half-melted glass forming the refuse
of other glassworks may be utilised more or less satisfactorily.

For the best kinds of glass the most desirable quality in raw materials
is thus as near an approach to purity as possible under commercial
conditions, and next to that, as great a constancy of composition as
possible. For instance, the quantity of moisture contained in a ton of
sand appreciably affects the resulting composition of the glass, and if
the sand cannot be obtained perfectly dry, it should at least contain
a constant proportion of moisture, otherwise it becomes necessary
to determine, by chemical tests, the percentage of moisture in the
sand that is used from day to day, and to adjust the quantity used
in accordance with the results of these tests, a proceeding which,
of course, materially complicates the whole process. In other cases,
variable composition is not so readily allowed for, and uncontrollable
variations in the composition of the glass result--at times the quality
falls off unaccountably, or the glass refuses to melt freely at the
usual temperature. The systematic employment of chemical analysis in
the supervision of both the raw materials and of various products
will frequently enable the manufacturer to trace the causes of such
undesirable occurrences; but however necessary such control undoubtedly
is, it cannot entirely compensate for the use of raw materials liable
to too great a variation in composition or physical character. For not
only the chemical composition, but also the physical condition and
properties of the material are of importance in glass manufacture. Thus
it is essential that materials to be used for glass-melting should
be obtainable in a reasonably fine state of division, and in this
connection it must be remembered that both exceedingly hard bodies and
soft plastic substances can only be ground with very great difficulty.
Further, where a substance occurs naturally as a powder, this powder
should be of uniform and not too fine a grain, more especially if it
belongs to the class of refractory rather than of fluxing ingredients.
In that case the presence of coarser grains will result in their
presence in the undissolved state in the finished glass, unless
excessive heat and duration of “founding” be employed to permit of
their dissolution. This applies chiefly to siliceous and calcareous
ingredients, but hardened nodules of salt-cake may behave in a similar
manner.

A further consideration in the choice of raw materials is facility of
storage. Thus limestone in the shape of large lumps of stone which are
only ground to powder as required, is readily stored, and undergoes no
deleterious change even if exposed to the weather; on the other hand,
sulphate of soda (salt-cake), if stored even in moderately dry places,
rapidly agglomerates into hard masses, at the same time absorbing
a certain percentage of moisture. Such properties are not always
to be avoided, salt-cake for example being at the present time an
indispensable ingredient in many kinds of glass-making, but the value
of a substance is in some cases materially lessened by such causes.

The raw materials ordinarily employed in glass-making may be grouped
into the following classes:--

  (1) Sources of silica.
  (2) Sources of alkalies.
  (3) Sources of bases other than alkalies.

(1) _Sources of Silica._--The principal source of silica is sand. This
