Repository: gutenbergbooks/52724

Project Gutenberg (https://www.gutenberg.org) public repository for
eBook #52724 (https://www.gutenberg.org/ebooks/52724)

File: 52724-0.txt (part 6 of 12)
The Project Gutenberg EBook of Glass Manufacture, by Walter Rosenhain
the glass or pressing it in or out by the aid of pieces of wood. In
modern practice, however, this is not usual, the glass being separated
from the pipe well above the shoulder and annealed in this shape.
Subsequently the glass is finished in a trimming room or workshop by
being cut off at the desired point and having the rough edge rounded
off by the aid of a blowpipe flame. The cutting-off operation is
carried out in a great variety of ways, the most usual being by the
action of heat applied locally and suddenly, either by the aid of
specially-shaped flat blowpipe flames or by an electrically-heated
wire. Machines for carrying out this operation, as well as the
subsequent rounding of the edge automatically, are in use, but the
latter process is sometimes replaced by slightly grinding and polishing
the edges.

[Illustration: FIG. 8.--Sectional diagram of the evolution of a
tumbler.]

The evolution of an ordinary tumbler, as just described, and as
illustrated diagrammatically in Fig. 8, is typical of the whole process
of hollow-glass blowing, but of course the number of operations, as
well as the care and skill involved in each step, increases rapidly as
the form of the vessel becomes more complex; in the highest class of
work a very considerable element of artistic taste and judgment on the
part of the operative also becomes essential, for, although the form
of the object as well as the choice of colour and ornamentation are
chosen by the designer, the blower has to translate the drawing of the
designer into glass, and although his skill enables him to attain a
considerable degree of fidelity in his rendering, many details remain
at his own option, and the proper management of these is no small
factor in the success of the whole work.

In this connection mention should perhaps be made of the application of
colour and other decorations to this kind of glass. A very considerable
range of effects of this kind is now available to the glass-worker.
In the first place the body of the glass used for the production of
the articles in question may be coloured by the addition of suitable
colouring materials to the molten glass or raw materials, as explained
in Chapter XI., but this procedure has very obvious limitations; where
the article is built up of glass from several gatherings--as, for
example, is the case in an ordinary wine-glass, where the bowl, leg and
foot are each made of separate gatherings--it is possible to use glass
of different colours for these different parts, and this is commonly
done in the production of wine glasses having ruby or green bowls and
white legs and feet. A further modification in the application of
colour is obtainable by taking up two or more gatherings on the same
pipe and superposing a large gathering of white glass on a smaller
one of coloured glass; this is analogous to the process of “flashing”
sheet glass, described in Chapter X. and this process lends itself to a
variety of manipulations resulting in the distribution of the coloured
layer of glass in almost any desired manner over the object in hand.
The principal objection to this process, however, lies in the fact that
pots of molten glass of all the colours desired must be kept available
to the blower at the same time, and this is not easily arranged for in
any reasonably economical manner. For this reason, and also because the
manipulations are simpler, coloured glass intended for application to
blown glass-ware is generally used in the form of short rods previously
prepared; these rods are suitably heated, and the coloured glass can
then be applied to the article in hand at any desired place and in
as small or large a quantity as required. If the two glasses thus
brought into contact are properly related to one another as regards
chemical composition and physical properties, they blend very readily
and perfectly, and the result is quite as good as could be obtained by
using the coloured glass in the molten condition. Other decorations,
such as gilding or other metallic lustres and also various kinds of
iridescence, are produced upon the finished glass. Metallic lustres
are obtained by placing upon the surface of the glass, and slightly
fusing into it a layer of particles of the actual metal. In some cases
this is done by rolling the glass vessel, while still hot, in a mass of
metallic foil of the kind desired, when a sufficient quantity readily
adheres; in other cases the metal is applied in the form of a flux or
glaze containing a large proportion of an easily-reduced compound of
the metal, and this is afterwards reduced to the metallic state by the
action of heat, sometimes aided by that of smoke or other reducing
gases. An iridescent surface is produced upon certain varieties of
glass by the corrosive action of acid vapours; in fact, in localities
where the atmosphere is tainted with sulphur fumes it is quite usual
to see an iridescent lustre on the surface of ordinary window glass.
There are, of course, numerous other means of decorating blown and
other glass, such as cutting, engraving, etching, silvering, etc., but
it would lie beyond the scope of the present volume to deal with these,
since they are outside the field of actual glass manufacture.

In the production of hollow glass-ware by hand, the glass-blower avails
himself to the full of the property so characteristic of glass of
assuming a pasty or viscous condition when suitably heated; by raising
or lowering the temperature of his material, the blower can at will
render it stiffer or more fluid; by blowing he can distend it, draw it
out by the aid of gravity or centrifugal action, or he can mould it
with the aid of rods and tongs of suitable shape, while at times he
allows it to fall or festoon under its own weight while held aloft.
With all these manipulations at his disposal, the skilful operative
is able to work the glass to his will and to fashion objects of great
variety and beauty, but it should be noted that objects produced by
hand in this way will bear the mark of the processes employed in their
production in the fact that they do not possess the extreme regularity
of size and shape which are associated with machine-made articles;
there is a certain natural variability in the exact shape of curves and
festoons that is foreign to the products of mechanical processes. For
some purposes this variability is a disadvantage, while to some minds
it appears as a defect, and methods have been devised for facilitating
the production of strictly uniform glass-ware by the use of moulds as
an aid to the work of the glass-blower. While undoubtedly reducing the
value and beauty of the ware from the purely artistic standpoint, these
aids to hand-work have rendered possible an immense expansion of the
entire industry, since, with the use of moulds, presentable glass-ware
can be produced by hands far less skilled than those required for pure
hand-work.

In the description given above of bottle-blowing by hand we have
already seen an example of the use of moulds in aiding the blower to
form his object to the desired size and shape. Much more complicated
and decorative objects can, however, be produced by the use of moulds.
Such objects as globes and shades for gas, oil and electric lamps,
when of a light substance and suitable shape, are usually produced by
blowing bulbs of glass into moulds, where they acquire the general
shape as well as the detailed decorated surface configuration which
they afterwards present. Here again the body remains a closed vessel,
and is only opened and trimmed to the final shape at the end of the
operation when all the blowing and moulding have been done. Articles
blown in this way very frequently show “mould marks,” since the
contact of the hot glass with the relatively cold surface of the mould
results in a certain crinkling or roughening of the glass, much as in
the process of rolling. This effect can be minimised by dressing the
interior surfaces of the moulds with suitable greasy dressings, whose
chief property should be that they do not stick to the hot glass and
leave little or no residue when gradually burnt away in the mould;
the proper care of the moulds and their maintenance is in fact the
first essential to successful manufacture in this as well as in the
pressed-glass industry. Even under the most favourable conditions,
however, the surface of glass blown into moulds is not so good as
that of hand-blown articles which have never come into contact with
cold materials, and therefore retain undiminished the natural “fire
polish” which glass possesses when allowed to cool freely from the
molten state. An effort at producing a similar brilliance of surface
on moulded and pressed articles is often made by exposing them, after
they have attained their final form, to the heat of a furnace to such
an extent as to soften the surfaces and allow the glass to re-solidify
under the undisturbed influence of surface-tension much as it would do
in solidifying freely in the first place. Unfortunately this process
cannot be carried out without more or less softening the entire
article, so that skilful manipulation is required to prevent serious
deformation of the object, while a certain amount of rounding off in
all sharp corners and angles cannot be avoided.

The air-pressure required to bring the whole of the surfaces of a large
and possibly complicated piece of glass into contact with the surfaces
of the mould is sometimes very considerable, and the lung-power of the
blower is often insufficient for the purpose; in many works, therefore,
compressed air is supplied for the purpose, arrangements being employed
whereby the operative can quickly connect the mouthpiece of his pipe
with the air-main, while he can accurately control the pressure by
means of a suitable valve. The Sievert process of moulding by the aid
of steam pressure has already been described.

Although the evolution of the industry scarcely followed this path,
it is not a large step to pass from a process in which air-pressure
is used to drive viscous glass into contact with a mould to a process
in which the pressure of the air is replaced by the pressure of a
suitably-shaped solid plunger, and this is essentially the widely-used
process of glass pressing. In the first instance this mode of
manufacture is obviously applicable to solid or flat and shallow
articles which could not be conveniently evolved from the spherical
bulb which stands as embryo of all blown glass; at first sight it
would seem in fact as though the process must be limited to articles
of such a shape that a plunger can readily enter and leave the concave
portions. By the ingenious device, however, of pressing two halves of
a closed or nearly closed vessel simultaneously in two adjacent moulds
and then pressing the two halves together while still hot enough to
unite, it has been made possible to produce by the press alone such
objects as water-jugs, for example, into which a plunger could not
possibly be introduced when finished. The process of pressing being
a purely mechanical one and requiring no very elaborate plant and
little skilled labour, has placed upon the market a host of cheap and
extremely useful articles, thus serving to widen very considerably
the useful applications of glass. On the other hand, the process has
been and is still used to some extent for the production of articles
intended to imitate the products of other processes such as hand-blown
and cut glass, with the result that a great deal of glass has been
produced which cannot possibly be classed as beautiful and much of
which can lay as little claim to utility.

The essential feature of the process of glass pressing consists, as
already indicated, in forcing a layer of glass into contact with a
mould by the pressure of a mechanically actuated plunger. For this
purpose a suitable mould and plunger as well as a press for holding the
former and actuating the latter are required. The moulds are generally
made of a special quality of close-grained cast-iron, and they are
kept trimmed and dressed in much the same manner as the moulds used
for blowing (except that the latter are sometimes made of wood). For
the purpose of facilitating the removal of the finished article, the
moulds are generally made in several pieces which fit into one another
and can be separated by means of hinges. A very important point about
these moulds is that the various pieces should fit accurately into
one another, since otherwise a minute “fin” of glass will be forced
into every interstice, and the traces of these fins will always remain
visible on the finished article; the very perfect fit required to
entirely prevent the formation of such fins is, of course, scarcely
attainable in practice except in the case of new moulds, so that the
traces of fins are generally to be found on all pressed articles, and
serve as a ready means of identifying these products when an attempt
is made to imitate better classes of glass-ware by their means. The
presses used in this process are generally of the hand-lever type;
power presses could no doubt be used, but it is contended that the
hand-press has a very great advantage in allowing the operator to judge
by touch when sufficient pressure has been exerted, and this is an
important consideration, since an excessive pressure would either force
the glass out of the mould altogether or would be liable to burst or
injure the mould seriously. The actual presses consist of vertical
guides and levers for controlling the movement of the plunger and a
table for holding the moulds, and in some cases a system of cranks and
levers for opening and closing the moulds. The process of pressing is
exceedingly simple. The proper quantity of glass is gathered from the
pot on a solid rod and dropped into the mould. The thread of glass
which remains between the glass in the mould and that remaining on
the iron is cut off with a pair of shears, and then the plunger is
lowered into the mould and allowed to remain there until the glass
has stiffened sufficiently to retain its shape, when the plunger is
withdrawn. In this proceeding it will be seen that the glass is forced
into intimate contact with the relatively cold surfaces of mould and
plunger, and while undergoing this treatment the glass must remain
sufficiently plastic to readily adapt itself to the configuration of
the mould. It is therefore not surprising to find that the pressing
process can only be used successfully with glass of a kind specially
adapted for it. Certain varieties of flint glass and some barium
glasses are used for this purpose, but the greater quantity of pressed
glass, particularly as produced on the Continent, is made of a
lime-alkali silicate containing considerable quantities of both soda
and potash and relatively little lime; while sufficiently resistant for
most purposes, this glass is particularly soft and adaptable while in
the viscous condition.

The deleterious effect produced upon glass surfaces when brought into
contact with relatively cold metal has already been referred to above,
and it only remains to add that this is the principal difficulty with
which the glass-pressing process has to contend. It is overcome to
some extent by the aid of the reheating process described above; but
this is only a partial remedy, and in the majority of pressed glass
products the surface is “covered” as far as possible by the application
of relief decorations such as grooves, spirals, and ribbings. An
attempt is sometimes made to imitate the appearance of cut glass,
but the rounding of the angles during the reheating process destroys
the sharpness of the effect and allows of the ready detection of the
imitation, while the cheapness of the decoration when applied in the
mould has frequently led manufacturers to grossly over-decorate, and,
therefore, destroy all claim to beauty in their wares.




CHAPTER IX.

ROLLED OR PLATE-GLASS.


In the present chapter we propose to deal with all those processes
of glass manufacture in which the first stage consists in converting
the glass into a slab or plate by some process of rolling. We have
already considered the general character of the rolling process, and
have seen that, although hot, viscous glass lends itself readily to
being rolled into sheets or slabs, these cannot be turned out with
a smooth, flat surface. In practice the surface of rolled glass is
always more or less dimmed by contact with the minute irregularities
of table or roller, and larger irregularities of the surface arise
from the buckling that occurs at a great many places in the sheet.
These limitations govern the varieties of glass that can be produced by
processes that involve rolling, and have led to the somewhat curious
result that both the cheapest and roughest, as well as the best and
most expensive kinds of flat glass, are produced by rolling processes.
Ordinary rough “rolled plate,” such as that used in the skylights of
workshops and of railway stations, is the extreme on the one hand,
while polished plate-glass represents the other end of the scale. The
apparent paradox is, however, solved when it is noted that in the
production of polished plate-glass the character of the surface of
the glass as it leaves the rollers is of very minor importance, since
it is entirely obliterated by the subsequent processes of grinding,
smoothing, and polishing. Intermediate between the rough “rolled” and
the “polished” plate-glass we have a variety of glasses in which the
appearance of the rolled surface is hidden or disguised to a greater or
lesser extent by the application of a pattern that is impressed upon
the glass during the rolling process; thus we have rolled plate having
a ribbed or lozenge-patterned surface, or the well-known variety of
“figured rolled” plate, sometimes known as “Muranese,” whose elaborate
and deeply-imprinted patterns give a very brilliant effect.

Rolled plate-glass being practically the roughest and cheapest form of
glazing, is principally employed where appearance is not considered,
and its chief requirement is, therefore, cheapness, although both the
colour and quality of the glass are of importance as affecting the
quantity and character of the light which it admits to the building
where the glass is used. On the ground of cheapness it will be obvious
from what we have said above (Chapter IV.), that such glass can
only be produced economically in large tank furnaces, and these are
universally used for this purpose. The requirements as regards freedom
from enclosed foreign bodies of small size and of enclosed air-bells
are not very high in such glass, and, therefore, tanks of very simple
form are generally used. No refinements for regulating the temperature
of various parts of the furnace in order to ensure perfect fining of
the glass are required, and the furnace generally consists simply of an
oblong chamber or tank, at one end of which the raw materials are fed
in, while the glass is withdrawn by means of ladles from one or two
suitable apertures at the other end. For economical working, however,
the furnace must be capable of working at a high temperature, because
a cheap glass mixture is necessarily somewhat infusible, at all events
where colour is considered. This will be obvious if we remember that
the fusibility of a glass depends upon its alkali contents, and alkali
is the most expensive constituent of such glasses.

The actual raw materials used in the production of rolled plate-glass
are sand, limestone and salt-cake, with the requisite addition of
carbon and of fluxing and purifying materials. The selection of these
materials is made with a view to the greatest purity and constancy
of composition which is available within the strictly-set limits of
price which the low value of the finished product entails. These
materials are handled in very large quantities, outputs of from 60 to
150 tons of finished glass per week from a single furnace being by no
means uncommon; mechanical means of handling the raw materials and of
charging them into the furnace are therefore adopted wherever possible.

The glass is withdrawn from the furnace by means of large iron ladles.
These ladles are used of varying sizes in such a way as to contain the
proper amount of glass to roll to the various sizes of sheets required.
The sizes used are sometimes very large, and ladles holding as much
as 180 to 200 lbs. of glass are used. These ladles, when filled with
glass, are not carried by hand, but are suspended from slings attached
to trolleys that run on an overhead rail. The ladler, whose body is
protected by a felt apron and his face by a mask having view-holes
glazed with green glass, takes the empty ladle from a water-trough, in
which it has been cooled, carries it to the slightly inclined gangway
that leads up to the opening in the front of the furnace, and there
introduces the ladle into the molten glass, giving it a half-turn so
as to fill it with a “solid” mass of glass. By giving the ladle two or
three rapid upward jerks, the operator then detaches the glass in the
ladle as far as possible from the sheets and threads of glass which
would otherwise follow its withdrawal; then the part of the handle of
the ladle near the bowl is placed in the hook attached to the overhead
trolley, and by bearing his weight on the other end of the handle, the
workman draws the whole ladle up from the molten bath in the furnace
and out through the working aperture. This operation only takes a
few seconds to perform, but during this time the ladler is exposed
to great heat, as a more or less intense flame generally issues from
the working aperture, whence it is drawn upward under the hood of the
furnace. From the furnace opening, the ladler, generally aided by a
boy, runs the full ladle to the rolling table and there empties the
ladle upon the table just in front of the roller. In doing this, two
distinctly different methods are employed. In one, only the perfectly
fluid portion of the glass is poured out of the ladle by gradually
tilting it, the chilled glass next to the walls of the ladle being
retained there and ultimately returned to the furnace while still hot.
In the other method, the chilling of the glass is minimised as far as
possible, and the entire contents of the ladle are emptied upon the
rolling table by the ladler, who turns the entire ladle over with a
rapid jerk which is so arranged as to throw the coldest part of the
glass well away from the rest. When the sheet is subsequently rolled
this chilled portion is readily recognised by its darker colour, and
since it lies entirely at one end of the sheet it is detached before
the sheet goes any further. Neither method appears to present any
preponderating advantage.

[Illustration: FIG. 9.--Rolling table for rolled plate-glass.]

The rolling table used in the manufacture of rolled plate is
essentially a cast-iron slab of sufficient size to accommodate the
largest sheet which is to be rolled; over this slab moves a massive
iron roller which may be actuated either by hand or by mechanical
power--the latter, however, being now almost universal. The thickness
of the sheet to be rolled is regulated by means of slips of iron placed
at the sides of the table in such a way as to prevent the roller from
descending any further towards the surface of the table: so long as
the layer of glass is thicker than these slips, the entire weight of
the roller comes upon the soft glass and presses it down, but as
soon as the required thickness is attained, the weight of the roller
is taken by the iron slips and the glass is not further reduced in
thickness. The width of the sheet is regulated by means of a pair of
iron guides, formed to fit the forward face of the roller and the
surface of the table, in the manner indicated in Fig. 9. The roller,
as it moves forward, pushes these guides before it, and the glass is
confined between them. When the roller has passed over the glass, the
sheet is left on the iron table in a red-hot, soft condition, and it
must be allowed to cool and harden to a certain extent before it can
be safely moved. In this interval, the chilled portion--if any--is
partially severed by an incision made in the sheet by means of a long
iron implement somewhat like a large knife, and then the sheet is
loosened from the bed of the table by passing under it, with a smooth
rapid stroke, a flat-bladed iron tool. The sheet is next removed to
the annealing kiln or “lear,” being first drawn on to a stone slab and
thence pushed into the mouth of the kiln. At this stage the chilled
portion of the sheet is completely severed by a blow which causes the
glass to break along the incision previously made.

The rolled-plate annealing kiln is essentially a long, low tunnel,
kept hot at one end, where the freshly-rolled sheets are introduced,
and cold at the other end, the temperature decreasing uniformly down
the length of the tunnel. The sheets pass down this tunnel at a
slow rate, and are thus gradually cooled and annealed sufficiently
to undergo the necessary operations of cutting, etc. Although thus
simple in principle, the proper design and working of these “lears” is
by no means simple or easy, since success depends upon the correct
adjustment of temperatures throughout the length of the tunnel and a
proper rate of movement of the sheets, while the manner of handling and
supporting the sheets is vital to their remaining flat and unbroken.
The actual movement of the sheets is effected by a system of moving
grids which run longitudinally down the tunnel. The sheets ordinarily
lie flat upon the stone slabs that form the floor of the tunnel, and
the grids are lowered into recesses cut to receive them. At regular
intervals the iron grid bars are raised just sufficiently to lift the
sheets from the bed of the kiln, and are then moved longitudinally a
short distance, carrying the sheets forward with them and immediately
afterwards again depositing them on the stone bed. The grids return to
their former position while lowered into their recesses below the level
of the kiln bed.

When they emerge from the annealing kiln or “lear” the sheets of rolled
plate-glass are carried to the cutting and sorting room. Here the
sheets are trimmed and cut to size. The edges of the sheets as they
leave the rolling table are somewhat irregular, and sometimes a little
“beaded,” while the ends are always very irregular. Ends and edges are
therefore cut square or “trimmed” by the aid of the cutting diamond.
For this purpose the sheet is laid upon a flat table, the smoothest
side of the sheet being placed upwards, and long cuts are taken with
a diamond--good diamonds of adequate size and skilful operators being
necessary to ensure good cutting on such thick glass over long lengths.
Strips of glass six or eight feet long and half an inch wide are
frequently detached in the course of this operation, and the final
separation is aided by slight tapping of the underside of the glass
just below the cut and--if necessary--by breaking the strip off by the
aid of suitable tongs.

No very elaborate “sorting” of rolled plate glass is required, except
perhaps that the shade of colour in the glass may vary slightly from
time to time, and it is generally preferable to keep to one shade of
glass in filling any particular order. Apart from this, the rolled
plate cutter has merely to cut out gross defects which would interfere
too seriously with the usefulness of the glass. As we have already
indicated, air-bells and minute enclosures of opaque matter are not
objectionable in this kind of glass, but large pieces of opaque
material must generally be cut out and rejected, not only because
they are too unsightly to pass even for rough glazing purposes, but
also because they entail a considerable risk of spontaneous cracking
of the glass--in fact, visible cracks are nearly always seen around
large “stones,” as these inclusions are called. These may arise from
various causes, such as incomplete melting of the raw materials, or the
contamination of the raw materials with infusible impurities, but the
most fruitful source of trouble in this direction lies in the crumbling
of the furnace lining, which introduces small lumps of partially melted
fire-clay into the glass. In a rolled plate tank furnace which is
properly constructed and worked, the percentage of sheets which have to
be cut up on account of such enclosures should be very small, at all
events until the furnace is old, when the linings naturally show an
increasing tendency to disintegrate.

Returning now to the rolling process, it is readily seen that a very
slight modification will result in the production of rolled plate-glass
having a pattern impressed upon one surface; this modification
consists in engraving upon the cast-iron plate of the rolling table in
intaglio any pattern that is to appear upon the glass in relief. As
a matter of fact only very simple patterns are produced in this way,
such as close parallel longitudinal ribbing and a lozenge-pattern, the
reason probably being that the cost of cutting an elaborate pattern
over the large area of the bed-plate of one of these tables would be
very considerable. Further, as these tables and their bed-plates are so
very heavy, they are not readily interchanged or left standing idle, so
that only patterns required in very great quantity could be profitably
produced in this way. These disadvantages are, however, largely
overcome by the double-rolling machine. In this machine, into whose
rather elaborate details we cannot enter here, the glass is rolled
out into a sheet of the desired size and thickness by being passed
between two rollers revolving about stationary axes, the finished sheet
emerging over another roller, and passing on to a stone slab that
moves forward at the same rate as the sheet is fed down upon it. In
this machine a pattern can be readily imprinted upon the soft sheet
as it passes over the last roller by means of a fourth roller, upon
which the pattern is engraved; this is pressed down upon the sheet,
and leaves upon it a clear, sharp and deep impress of its pattern.
The general arrangement of the rollers in this machine is shown in
the diagram of Fig. 10, which represents the sectional elevation of
the appliance. After leaving the rolling machine, the course of the
“figured rolled plate” produced in this manner is exactly similar to
that of ordinary rolled plate, except that as a somewhat softer kind of
glass is generally used for “figured,” the temperature of the annealing
kilns requires somewhat different adjustment. The cutting of the glass
also requires rather more care, and it should be noted that such glass
can only be cut with a diamond on the smooth side; the side upon which
the pattern has been impressed in relief cannot be materially affected
by a diamond. This is one reason why it is not feasible to produce such
glass with a pattern on both sides.

[Illustration: FIG. 10.--Sectional diagram of machine for rolling
“figured rolled” plate-glass.]

Figured rolled glass, being essentially of an ornamental or decorative
nature, is generally produced in either brilliantly white glass or in
special tints and colours, and the mixtures used for attaining these
are, of course, the trade property of the various manufacturers; the
whiteness of the glass, however, is only obtainable by the use of very
pure and, therefore, expensive materials. As regards the coloured
plate-glasses, a general account of the principles underlying the
production of coloured glass will be found in Chapter XI.

The manufacture of polished plate-glass really stands somewhat by
itself, almost the only feature which it has in common with the
branches of manufacture just described being the initial rolling
process.

The raw materials for the production of plate-glass are chosen with
the greatest possible care to ensure purity and regularity; owing to
the very considerable thickness of glass which is sometimes employed
in plate, and also to the linear dimensions of the sheets which allow
of numerous internal reflections, the colour of the glass would become
unpleasantly obtrusive if the shade were at all pronounced. The actual
raw materials used vary somewhat from one works to another; but, as
a rule, they consist of sand, limestone, and salt-cake, with some
soda-ash and the usual additions of fluxing and purifying material such
as arsenic, manganese, etc. The glass is generally melted in pots, and
extreme care is required to ensure perfect melting and fining, since
very minute defects are readily visible in this glass when finished,
and, of course, detract most seriously from its value.

The method of transferring the glass from the melting-pot to the
rolling table differs somewhat in different works. In many cases the
melting-pots themselves are taken bodily from the furnace and emptied
upon the bed-plate of the rolling machine, while in other cases the
glass is first transferred to smaller “casting” pots, where it has to
be heated again until it has freed itself from the bubbles enclosed
during the transference, and then these smaller pots are used for
pouring the glass upon the rolling slab. The advantage of the latter
more complicated method lies, no doubt, in the fact that the large
melting-pots, which have to bear the brunt of the heat and chemical
action during the early stages of melting, are not exposed to the great
additional strain of being taken from the hot furnace and exposed
for some time to the cold outside air. Apart from the mechanical
risks of fracture, this treatment exposes the pots to grave risks of
breakage from unequal expansion and contraction on account of the great
differences of temperature involved. Where smaller special casting-pots
are used, these are not exposed to such prolonged heat in the furnace,
and are never exposed to the chemical action of the raw materials, so
that these subsidiary pots may perhaps be made of a material better
adapted to withstand sudden changes of temperature than the high-class
fire-clay which must be used in the construction of melting pots. On
the other hand, the transference of the glass from the melting to
the casting-pots involves a laborious operation of ladling and the
refining of the glass, with its attendant expenditure of time and fuel.
Finally, the production of plate-glass in tank furnaces could only be
attempted by the aid of such casting-pots in which the glass would have
to undergo a second fining after being ladled from the tank, and this
would materially lessen the economy of the tank for this purpose, while
it is by no means an easy matter to produce in tank furnaces qualities
of glass equal as regards colour and purity to the best products of the
pot furnace.

The withdrawal of the pots containing the molten glass from the furnace
is now universally carried out by powerful machinery. The pots are
provided on their outer surface with projections by which they can be
held in suitably-shaped tongs or cradles. A part of the furnace wall,
which is constructed each time in a temporary manner, is broken down;
the pot is raised from the bed or “siege” of the furnace by the aid
of levers, and is then bodily lifted out by means of a powerful fork.
The pot is then lifted and carried by means of cranes until it is in
position above the rolling table; there the pot is tilted and the glass
poured out in a steady stream upon the table, care being taken to avoid
the inclusion of air-bells in the mass during the process of pouring.
When empty, the pot is returned to the furnace as rapidly as possible,
the glass being meanwhile rolled out into a slab by the machine.
Except for the greater size and weight of both table and roller, the
plate-glass rolling table is similar to that already described in
connection with rolled plate. Of course, since the glass is poured
direct from the pot, there is no chilled glass to be removed. Further,
owing to the large size of sheets frequently required, the bed of the
rolling table cannot be made of a single slab of cast-iron, a number of
carefully jointed plates being, in fact, preferable, as they are less
liable to warp under the action of the hot glass.

In arranging the whole of the rolling plant, the chief consideration
to be kept in mind is that it is necessary to produce a flat sheet of
glass of as nearly as possible equal thickness all over. The final
thickness of the whole slab when ground and polished into a sheet
of plate-glass must necessarily be slightly less than that of the
thinnest part of the rough rolled sheet. If, therefore, there are any
considerable variations of thickness, the result will be that in some
parts of the sheet a considerable thickness of glass will have to be
removed during the grinding process. This will arise to a still more
serious extent if the sheet as a whole should be bent or warped so
as to depart materially from flatness. The two cases are illustrated
diagrammatically in Fig. 11, which shows sectional views of the sheets
before and after grinding on an exaggerated scale.

[Illustration: FIG. 11.--Sectional diagram illustrating waste of glass
in grinding curved or irregular plate.]

While it is evident that careful design of the rolling table will avoid
all tendency to the formation of sheets of such undesirable form, it
is a much more difficult matter to avoid all distortion of the sheet
during the annealing process and while the sheet is being moved from
the rolling table to the annealing kiln. Owing to the great size of
the slabs of glass to be dealt with, and still more to the stringent
requirement of flatness, the continuous annealing kiln, in which the
glass travels slowly down a tunnel from the hot to the cold end, has
not been adopted for the annealing of plate-glass, and a form of
annealing kiln is still used for that glass which is similar in its
mode of operation to the old-fashioned kilns that were used for other
kinds of glass before the continuous kiln was introduced. These kilns
simply consist of chambers in which the hot glass is sealed up and
allowed to cool slowly and uniformly during a more or less protracted
period. In the case of plate-glass, the slabs are laid flat on the
stone bed of the kiln. This stone bed is built up of carefully dressed
stone, or blocks of fire-brick bedded in sand in such a way that they
can expand freely laterally without causing any tendency for the floor
to buckle upwards as it would do if the blocks were set firmly against
one another. The whole chamber is previously heated to the requisite
temperature at which the glass still shows a very slight plasticity.
The hot glass slabs from the rolling table are laid upon the bed
of this kiln, several being usually placed side by side in the one
chamber, and the slabs in the course of the first few hours settle down
to the contour of the bed of the kiln, from which shape and position
they are never disturbed until they are removed when quite cold. In
modern practice the cooling of a kiln is allowed to occupy from four
to five days; even this rate of cooling is only permissible if care
is taken to provide for the even cooling of all parts of the kiln,
and for this purpose special air-passages are built into the walls of
the chamber and beneath the bed upon which the glass rests, and air
circulation is admitted to these in such a way as to allow the whole of
the kiln to cool down at the same rate; in the absence of such special
arrangements, the upper parts of the kiln would probably cool much more
rapidly than the base, so that the glass would be much warmer on its
under than on its upper surface.

When the slabs of plate-glass are removed from the annealing kilns
they very closely resemble sheets of rolled plate in appearance,
and they are quite sufficiently transparent to allow of examination
and the rejection of the more grossly defective portions; the more
