Repository: gutenbergbooks/52724

Project Gutenberg (https://www.gutenberg.org) public repository for
eBook #52724 (https://www.gutenberg.org/ebooks/52724)

File: 52724-0.txt (part 10 of 12)
The Project Gutenberg EBook of Glass Manufacture, by Walter Rosenhain
properties of glass. In one sense homogeneity is essential to
transparency, but the aspect of the subject which we are now
considering is that of the absorption of light in the course of regular
transmission through glass. It may be said at once that no glass is
either perfectly transparent or, what comes to nearly the same thing,
perfectly free from colour. In the case of the best optical glasses it
is true that the absorption of light is very slight, but even these,
when considerable thicknesses are viewed, show a greenish-yellow or
bluish colouring. On the other hand, certain optical glasses which are
used at the present time for many of our best lenses absorb light so
strongly or are so deeply coloured that a thickness of a few inches
is sufficient to reveal this defect. To some extent public taste or
opinion which objects to the use of even a slightly _greenish_ glass
in optical instruments of good quality is to blame for the tint of
these glasses. In many cases glass-makers could produce a very slightly
greenish glass, but in order to overcome this colour they deliberately
add to the glass a colouring oxide imparting to the glass a colour more
or less complementary to the natural green tint. The result is a more
or less neutral-tinted glass which, however, absorbs much more light
than the naturally green glass would have done. Since such glass is
frequently used for photographic lenses, it is interesting to note that
the light rays whose transmission is sacrificed in order to avoid the
green tint are those lying at or near the blue end of the spectrum, so
that the photographic rapidity of the resulting lenses is decidedly
reduced by the use of such glass.

_Refraction and Dispersion._--The quantitative properties of glass,
governing its effect upon incident and transmitted light, are, of
course, of fundamental importance in all its optical uses. The
fundamental optical constant of each variety of optical glass is known
as its refractive index; this number really represents the ratio of
the velocity with which light waves are propagated through the glass
to the velocity with which they travel through free space. Not only
does this ratio vary with every change in the chemical composition and
physical condition of the glass, but it also varies according to the
length of the light waves themselves. In other words, the short waves
of blue light are transmitted through glass with a different velocity
from that with which the longer waves of red light are transmitted.
The consequence is that when a beam of white light is passed through a
prism it is split up and spread out into a number of beams representing
all the colours of the spectrum in their proper order, the blue light
suffering the greatest deflection from its original path, while the
red light suffers least deflection. Both the actual and relative
amount by which light rays of various colours are deflected under
such circumstances depends upon the nature of the glass in question;
therefore, to fully characterise the optical properties of a given
kind of glass it is necessary to state not only its refractive index
but to specify the refractive indices for a sufficient number of
different wave-lengths of light, suitably distributed through the
spectrum. For this purpose a number of well-marked spectrum lines have
been chosen, the systematic use of the particular set of lines which is
now usually employed being due to the initiative of Abbé and Schott at
Jena, who initiated the system of specifying the optical properties of
glass in this way. The actual lines chosen are the line known as A′,
corresponding to a wave-length of 0·7677 micro-millimetres, and the
lines known as C, D, F, and G′, whose wave-lengths, in the same units,
are 0·6563, 0·5893, 0·4862, and 0·4341 respectively. The A′ line,
however, lies so near the extreme red end of the spectrum that the data
concerning it are seldom required.

As a matter of fact, the actual refractive index is only stated in most
tables of optical glasses for sodium light (D line), the dispersive
properties of the glass being indicated by tabulating the differences
between the refractive indices for the various lines, the table thus
containing columns marked C-D, D-F, F-G′. These figures are usually
described as the “dispersion” of the glass from C to D, D to F, etc.
In addition to these figures it is usual to tabulate what is called
the “mean dispersion” of the glass, which is simply the difference
between the refractive indices for C and F lines; this interval is
usually taken as representing that part of the spectrum which is of
the greatest importance for visual purposes. A further constant which
is of great importance in the calculations for achromatic lenses is
obtained by dividing the mean dispersion into the refractive index for
the D line minus one (usually written (C-F)/(n_{D}-1)=ν). This term,
for which no satisfactory name has yet been suggested, characterises
the ratio of the dispersive power of the glass to its total refracting
power. It is usually denoted by the Greek letter ν. The following table
(taken from the Catalogue of the Optical Convention, 1905) gives a list
of optical glasses produced by Messrs. Chance, of Birmingham. This
list, although it is not nearly so long as that issued by the French
and German firms who manufacture optical glass, contains examples of
the most important types of optical glass which are available at the
present time. Those, however, who wish to use the data for the purpose
of lens calculation are advised to consult the latest issues of the
optical glass-makers’ catalogues, since the range of types available,
and even the actual figures for some of the glasses, are liable to
variation from time to time.


TABLE OF OPTICAL PROPERTIES.

  --------------+------+----+------+-----------------------------------
                |      |    |      |            Partial and
                |      |    |Medium|   Relative Partial Dispersions.
                |      |    | Dis- +------+----+------+----+------+----
      Name.     |n_{D}.| ν. | per- |      |C-D |      |D-F |      |F-G′
                |      |    | sion.| C-D. |--- | D-F. |--- |F-G′. |---
                |      |    | C-F. |      |C-F.|      |C-F.|      |C-F.
  --------------+------+----+------+------+----+------+----+------+----
  Extra Hard    |      |    |      |      |    |      |    |      |
    Crown       |1·4959|64·4|·00770|·00228|·296|·00542|·704|·00431|·560
  Boro-silicate |      |    |      |      |    |      |    |      |
    Crown       |1·5096|63·3|·00803|·00236|·294|·00562|·700|·00446|·555
  Hard Crown    |1·5175|60·5|·00856|·00252|·294|·00604|·706|·00484|·554
 *Medium Barium |      |    |      |      |    |      |    |      |
    Crown       |1·5738|57·9|·00990|·00293|·296|·00697|·704|·00552|·557
 *Densest       |      |    |      |      |    |      |    |      |
    Barium      |      |    |      |      |    |      |    |      |
    Crown       |1·6065|57·9|·01046|·00308|·294|·00738|·705|·00589|·563
  Soft Crown    |1·5152|56·9|·00906|·00264|·291|·00642|·708|·00517|·570
 *Medium Barium |      |    |      |      |    |      |    |      |
    Crown       |1·5660|56·3|·01006|·00297|·295|·00709|·704|·00576|·572
  Barium Light  |      |    |      |      |    |      |    |      |
    Flint       |1·5452|53·5|·01020|·00298|·292|·00722|·701|·00582|·570
  Extra Light   |      |    |      |      |    |      |    |      |
    Flint       |1·5316|49·0|·01085|·00313|·288|·00772|·711|·00630|·580
  Extra Light   |      |    |      |      |    |      |    |      |
    Flint       |1·5333|48·5|·01099|·00322|·293|·00777|·707|·00640|·582
  Boro-silicate |      |    |      |      |    |      |    |      |
    Flint       |1·5623|47·4|·01187|·00343|·289|·00844|·711|·00693|·584
 *Barium Light  |      |    |      |      |    |      |    |      |
    Flint       |1·5833|46·6|·01251|·00362|·288|·00889|·711|·00721|·576
  Soda Flint    |1·5482|45·8|·01195|·00343|·287|·00852|·713|·00690|·577
  Light Flint   |1·5472|45·8|·01196|·00348|·291|·00848|·709|·00707|·591
  Light Flint   |1·5610|43·2|·01299|·00372|·287|·00927|·713|·00770|·593
  Light Flint   |1·5760|41·0|·01404|·00402|·286|·01002|·713|·00840|·598
  Light Flint   |1·5787|40·7|·01420|·00404|·284|·01016|·715|·00840|·591
  Dense Flint   |1·6118|36·9|·01657|·00470|·284|·01187|·716|·01004|·606
  Dense Flint   |1·6214|36·1|·01722|·00491|·285|·01231|·715|·01046|·608
  Dense Flint   |1·6225|36·0|·01729|·00493|·286|·01236|·715|·01054|·609
  Extra Dense   |      |    |      |      |    |      |    |      |
    Flint       |1·6469|33·7|·01917|·00541|·285|·01376|·720|·01170|·655
  Densest Flint |1·7129|29·9|·02384|·00670|·281|·01714|·789|·01661|·678
  --------------+------+----+------+------+----+------+----+------+----

In the table on p. 212 the first column contains the ordinary trade
names by which the various types of glass are known. These names,
while somewhat arbitrary, indicate in a rough way the chemical nature
of the glass concerned. Thus the word “flint” always implies a glass
containing lead and therefore having a comparatively high refractive
index and low value of ν, while the word “crown,” originally applied
only to lime-silicate glasses, is now used for all glass having a high
value of ν. In the next column of the table are given the refractive
indices of the glasses, while the third column contains the values of
ν. It will be seen that the glasses are arranged in descending order
of magnitude in respect of this constant. An inspection of the figures
in these two columns will reveal the fact that for the majority of
the glasses contained in this table the value of ν decreases as the
refractive index increases. The glasses which are an exception to this
rule are indicated by an *. As a matter of fact this rule applied
to all glasses that were known or were at all events commercially
available prior to the modern advances in optical glass manufacture
which were initiated by Abbé and Schott of Jena. It was Abbé’s insight
into the requirements of optical instrument design that led him to
realise the importance of overcoming this limitation in the ratio
between the dispersive and refractive powers of glass. With the
collaboration of Schott he succeeded in producing a whole series of
previously unknown varieties of optical glass in which the relation
between n_{D} and ν is not that of approximately simple inverse
proportionality which holds for the older crown and flint-glasses.
Most valuable and in many ways most typical of these new glasses are
those known as the “barium crown” glasses, which combine the high
refractive index of a light flint or even a dense flint-glass with the
high ν value of an ordinary crown glass. It would lead too far into
the subject of lens construction to explain in detail the possibility
opened up to the optician by the use of these newer varieties of glass.
We must content ourselves with pointing out that the great forward
strides marked by the production of apochromatic microscope objectives,
of anastigmatic photographic lenses, and the modern telescope
objectives are all based upon the employment of these new optical
media; and although optical glasses of these newer types are at the
present time produced in the optical glass manufactories of France and
England, in quality and quantity at least equal to the output of the
Jena works themselves, these great optical achievements stand as a
lasting monument to the pioneer work of Abbé and Schott in this field.

The last six columns of the table of optical glasses given above
contain figures which define the manner in which each of the glasses
named distributes the various sections of the spectrum. The columns
C-D, D-F, and F to G′ give as already indicated the differences between
the refractive indices for the C, D, F and G′ lines respectively; the
smaller figures in the intermediate columns indicate the ratio of
each of these differences to the mean dispersion of the glass. If all
kinds of glass distributed the various portions of the spectrum in the
same proportionate manner, merely differing in the total amount of
dispersion produced, these figures would be identically the same for
all glasses. In actual fact it will be seen that the figures differ
very widely from one type of glass to another. A moment’s consideration
will show that when two glasses are used in a lens for the purpose
of achromatising one another, _i.e._, when one is used to neutralise
the dispersion of the other, such achromatisation can only be perfect
if these ratios (the relative partial dispersions) are the same for
both glasses. To put the same statement in more concrete terms, if
the spectrum produced by one glass is comparatively long-drawn out
at the red end, relatively compressed at the blue end, while in the
other glass the opposite relation holds between the two ends of the
dispersion spectrum, it is evident that the two spectra can never be
superposed in such a way as to entirely neutralise one another--the
spectrum produced by the one glass will predominate and leave a
residual colour at the blue end, while the other will predominate
at the other end. In the case of lenses achromatised by the use of
such glasses, there will always be a slight fringe of colour around
the borders of the images which they produce. One of the aims which
Abbé and Schott set themselves in the production of new varieties of
optical glass was to obtain one or more pairs of glasses in which the
relative partial dispersions should be as nearly alike as possible
while the actual values of ν should differ as widely as possible. Some
success in this direction was at first claimed by the Jena workers,
but unfortunately some of the most promising glasses in this respect
were found to be too unstable for practical use and had ultimately to
be abandoned. At the present time the only pair of really perfectly
achromatic glasses offered by the Jena firm is that tabulated below,
and it will be seen that although the relative partial dispersions
are very closely alike, the ν values of the two glasses only differ
by 10, and at least one of these glasses is not readily obtainable in
really satisfactory optical quality. On the other hand, practically
perfectly achromatised lenses (generally known as “apochromatic”) have
been produced, especially by Zeiss of Jena, for microscopic purposes,
by the careful selection of glasses suited to each other in this
respect. Such a solution of the problem is further facilitated by the
fact that in these lenses more than two varieties of glass can be
used to neutralise one another, while a natural mineral (fluorite)
is also employed. From the glass-maker’s point of view, however, the
problem of producing a satisfactory pair of glasses capable of entirely
achromatising one another has yet to be solved.

  ---------+------+----+-------+------+------+------+------+------+-----
           |      |    |       |      | c-d  |      | d-f  |      | f-g′
    Name.  | n_{D}| ν  |  C-F. | C-D. | ---  | D-F. | ---  | F-G′.| ---
           |      |    |       |      | c-f. |      | c-f. |      | c-f.
  ---------+------+----+-------+------+------+------+------+------+-----
  Telescope|      |    |       |      |      |      |      |      |
    Crown  |1·5254|61·7|·00852 |·00250| ·292 |·00602| ·707 |·00484| ·568
  Telescope|      |    |       |      |      |      |      |      |
    Flint  |1·5211|51·8|·001007|·00297| ·294 |·00710| ·705 |·00577| ·573
  ---------+------+----+-------+------+------+------+------+------+-----

The table of optical glasses given above, although brief as compared
with the lists issued by French and German optical glass-makers,
fairly covers the range of practically available glasses, and a rapid
inspection will at once show how extremely limited this range really
is. Thus the refractive index varies only between the limits 1·49
and 1·71, and even if we admit as practical glasses such extreme
types--offered by some makers--as would extend this range to 1·40
in one direction and to 1·80 in the other, this does not affect the
present argument. Of course, a glass of a refractive index as low
as 1·0, or even 1·10, is not theoretically possible, since the mere
density of any substance enters into the factors that affect its
refractive index, and a glass having a density lower than that of
water (whose refractive index is about 1·3) is scarcely conceivable.
In the other direction, however, the limits met with in the case of
glass are considerably exceeded by certain natural mineral substances.
Thus the diamond has a refractive index of 2·42, while the garnets
show refractive indices from 1·75 to 1·81. The values of ν found in
the table of optical glasses are still more narrowly restricted,
lying between 67 and 29, while such a mineral as fluorite shows a
value of 95·4. These facts show that it is physically possible to
obtain transparent substances having optical properties lying far
beyond the limited range covered by our present optical glasses, and
it scarcely needs showing that if such an extended range of materials
were available greatly increased possibilities would be opened up to
the designer of optical instruments. It is consequently interesting
to inquire as to the actual causes which limit the range of optical
glasses at present available. It will be found that these limits are
set by the properties of glass itself. While the more ordinary kinds
of glass, having average optical properties and showing dispersive
powers roughly conforming to the law of inverse proportionality with
refractive index which governs the older varieties of optical glass,
are chemically stable substances, showing little tendency to undergo
either chemical changes or to crystallise during cooling, the more
extreme glasses exhibit these undesirable features to an increasing
extent the more nearly the limit of our present range is approached.
As the chemical composition of a glass is “forced” by the addition
of special substances intended to affect its optical properties in
an abnormal direction, so the chemical and physical stability of the
glass is rapidly lessened. The more extreme glasses, in fact, behave as
active chemical agents readily entering into reaction or combination
even with relatively inert substances in their environment--they act
vigorously upon the fire-clay vessels in which they are melted, and
they are readily attacked by acids, moisture or even warm air, when in
the finished condition, while many of them can only be prevented from
assuming the condition of a crystalline (and opaque) agglomerate by
being rapidly cooled through certain critical ranges of temperature.
A limit to the possibility of production is set by these tendencies
when they exceed a certain amount--a point being reached where it
ceases to be practicable to overcome the tendency of the glass to
self-destruction. On the lines of our present glasses, therefore, it
does not appear hopeful to look for any considerable extension of the
range of our optical media. On the other hand, as the known optical
properties of transparent crystalline minerals show, a much greater
range of optical constants would become available if it were possible
to manufacture artificial mineral _crystals_ of sufficient size and
purity for optical purposes, and the author believes that in this
direction progress in optical materials is ultimately bound to lie[1].

    [1] See a Paper by the present author on “Possible Directions
        of Progress in Optical Glass”--Proceedings of the Optical
        Convention, London, 1905.]

In addition to possessing the requisite optical constants, a good
colour and perfect homogeneity, certain other properties are essential
in good optical glass. These are the general physical and chemical
qualities which are essential in all good glass, but especially
emphasised by the fact that the requirements for optical glass are more
stringent than for any other variety of the material. Thus chemical
stability is of the greatest importance, for the best lenses would
soon become useless if the action of atmospheric moisture were to
affect them appreciably--the polished surfaces would rapidly become
dull and the whole lens would soon be rendered useless. The conditions
governing the chemical stability of glass and the methods of testing
this quality have already been indicated (Chapters I. and II.). The
harder varieties of optical glass, such as the glasses quoted in the
above table under the names of “Hard Crown” and Boro-Silicate Crown,
are probably among the most durable and chemically resistant of all
varieties of glass, but as we have already indicated, when extreme
optical properties are required, the necessary chemical composition of
the glass always entails a sacrifice of this great chemical stability,
until a limit is reached where valuable optical properties no longer
counterbalance the serious disadvantage of a chemical composition
which renders the glass liable to rapid disintegration. In certain
special cases it is, perhaps, possible to protect lenses made of such
unstable glass by covering them with cemented-on lenses of stable
glass, but this device entails concomitant limitations in the design
of the optical system and is, therefore, rarely used. In any case,
however, it is well for the lens-designer to consider the relative
stability of the glasses employed when arranging the order in which
they are to be used, since it is obviously preferable to put a hard,
durable glass on the outside of his system, where it is most directly
exposed to atmospheric moisture, and is also subject to handling and
“cleaning” by inexpert hands. This latter factor is a very important
one for the life of any lens. In the first place, a glass surface is
very seriously affected by the minute film of organic matter which is
left upon it when it has been touched with even a clean finger; unless
the glass is of the best quality in this respect, such fingermarks
readily develop into iridescent spots and may even turn into black
stains. Particles of dust allowed to settle on the surface of the glass
will affect it in the same way, so that the protection afforded by mere
mechanical enclosure in the tube of an instrument is of decided value
in preserving a glass surface. It should, however, be noted that in
some instances the interior metal surfaces of optical instruments are
varnished with substances that give off vapours for a long time after
the instrument is completed, and in that case the inside lenses are apt
to be tarnished in consequence. On the other hand, outside lenses are
also exposed to direct mechanical injury from handling and “cleaning.”
As far as the latter operation is concerned, it frequently happens,
particularly in glasses containing soda, that a slight surface dimming
is formed on the glass when it has been left in a more or less damp
place for a long time. This dimming is chiefly due to the formation on
the surface of a great number of very minute crystals of carbonate of
soda, which are hard and sharp enough to scratch the glass itself if
rubbed about over it. If such a lens be wiped with a dry cloth, however
clean and soft, the effect is a permanent injury to the polished
surface, which could readily be avoided by first washing the lens with
clean water, or even by using a wet cloth instead of a dry one for the
first wiping.

The mechanical hardness of the glass is an important factor in
determining its resistance to such injurious treatment or to the
effects of accidental contact with hard, sharp bodies. The subject of
the hardness of glass has already been discussed in a general way in
Chapter II., and little remains to be added here. Broadly speaking, a
high degree of hardness and a low refractive index are found together.
This statement is certainly true where any considerable difference of
hardness is considered, as, for example, in comparing a hard crown
glass with a dense flint; but where the difference of refractive index
or of density is small, it is not at all certain that the lighter
glass will also be the harder.

The properties involved in the quality known as “hardness” also affect
in a very marked manner the behaviour of glass when subjected to the
grinding and polishing processes. The ease with which a good polish
can be obtained varies very much in different kinds of glass, both the
hardest and the softest glasses showing themselves difficult in this
respect. The harder glasses are certainly less liable to accidental
scratching during the polishing operations, and generally work in a
cleaner manner; but the time required to produce a satisfactory polish
is much greater owing to the resistance to displacement offered by the
molecules. Both the speed of working and the pressure exerted during
the polishing operation have, in fact, to be carefully adapted to the
quality of the glass in this respect if the best possible results are
to be obtained.

Another property which is essential in optical glass of the highest
quality is that of freedom from internal strains. This subject will be
again referred to later in connection with the annealing processes used
in the manufacture of optical glass, and it need only be mentioned here
that the presence of internal strain is readily recognised in glass,
by the aid of the polariscope. Perfectly annealed glass, entirely free
from internal strains, produces no effect upon a beam of polarised
light passing through it, while even slightly strained glass becomes
markedly doubly-refracting. For many purposes of optics this double
refraction becomes undesirable or even inadmissible, especially as it
is accompanied by small variations in the effective index of refraction
of various portions of the mass of glass. Further, if the amount of
double refraction observed is at all serious it indicates a state
of strain which may easily lead to the fracture of the whole piece,
particularly when undergoing the earlier stages of the grinding process
or if exposed to shocks of any sort. As will be seen below, perfectly
annealed glass is obtainable, but very special means are required for
its production, and the optician should for that reason avoid making
unnecessarily extreme demands in this direction. The very _small_
amount of double refraction frequently found in the better class of
optical glass is entirely harmless for most purposes.




CHAPTER XIII.

OPTICAL GLASS.


The process of manufacturing the best qualities of optical glass may
be briefly described as consisting in obtaining a crucible full of
the purest and most homogeneous glass, and then allowing it to cool
slowly and to solidify _in situ_. From the resulting mass of glass
the best pieces are picked and moulded into the desired shape for
optical use. It will be seen at once that in this process there is
an essential difference from all others that have been described in
this book--viz., that the glass is never removed from the melting-pot
while molten, and that none of the operations of gathering, pouring,
rolling, pressing, or blowing are applied to it. The reason for this
apparently irrational mode of procedure lies in the fact that the
perfect homogeneity essential for optical purposes can only be attained
by laborious means, and can then only be retained if the glass is left
to solidify undisturbed; any movement by the introduction of pipes or
ladles would result in the contamination of the glass by striæ and
other objectionable defects.

The choice and proportion of raw materials used in the production
of any given quality of optical glass is governed by the chemical
composition which experiment has shown to be necessary to yield the
desired optical properties. The composition of optical glass mixtures
cannot therefore be varied to suit the conditions of the furnace or
to facilitate ready melting and fining, so that many of the usual
resources of the glass-maker cease to be available in the very case
where their aid would be most welcome to facilitate the production of
technically perfect glass. On the other hand, the manufacturer has a
certain amount of choice as to the precise form in which the various
chemical ingredients are to be introduced into the mixture, and he
makes his choice among oxides, carbonates, nitrates, and hydrates,
according to the behaviour that it is desired to impart to the mass
during the earlier stages of fusion. The state of purity in which the
various substances are commercially obtainable also enters largely into
the question, since the greatest possible degree of purity in the raw
materials is essential to the production of glass of good colour, or
rather freedom from colour.

Since homogeneity is so essential in the finished product, very
thorough mixing of the raw materials is necessary in the case of
optical glass, and the ingredients are for this purpose generally used
in a state of finer division than is necessary with other varieties
of glass. As a rule the quantities of mixture of any one kind that
are required are not large enough to justify the use of mechanical
appliances, and very careful hand-mixing is carried out.

Although it is quite possible to obtain successful meltings from
raw materials alone, it is preferable to mix with these a certain
proportion of “cullet” or broken glass derived from a previous melting
of the same sort. The broken glass used for this purpose is first
carefully picked over for the purpose of rejecting pieces that contain
visible impurities, although pieces showing striæ are not usually
rejected. The greater part of this cullet is generally mixed as evenly
as possible with the raw materials, but a certain proportion is
reserved for another purpose, as explained below.

The furnaces used for the production of optical glass vary very
much in type in different works. In some the old-fashioned conical
coal furnaces are still used, the disadvantages attached to their
employment being outweighed--in the opinion of the manufacturers--by
their simplicity and ease of regulation. In other works gas-fired
regenerative furnaces of the most recent type are installed, and in
these also optical glass of the highest quality can be produced. As a
rule, however, optical glass furnaces differ from other pot-furnaces
found in glass-works in this respect--that the former are usually
constructed to receive one pot or crucible only, while in other glass
furnaces from four to twelve or even twenty pots are heated at the same
time. The reason for this restriction in the capacity of the furnaces
lies in the fact that since the mixtures used for optical glass cannot
be adjusted to suit the furnace, the latter must be worked as far as
possible in such a way as to suit the mixture to be melted in it, and
this implies that every pot will require its own adjustment of times
and temperatures, and this it would be difficult, if not impossible,
to secure if more than one pot were heated in the same furnace. It is
further to be remembered that the amount of care and attention required
during the melting of a pot of optical glass is out of all proportion
to that needed with other varieties, so that little would be gained
by having a number of pots in one furnace, since several sets of men
would be required to tend them.

In addition to the single-pot melting furnace, a very important part of
the equipment of the optical glass works is formed by a number of kilns
or ovens which are used for the preliminary heating, and sometimes for
the final cooling of the various crucibles or pots. Similar kilns are
used in other branches of the industry, but in those cases the pots,
once introduced into the furnace, are expected to last for a number of
weeks, or even months. In optical glass manufacture, on the other hand,
a pot is used once only, so that fresh pots are required for every
new melting. The kilns in which these pots are heated up before being
placed in the melting furnace are thus in very frequent use. As a rule
they are simply fire-brick chambers provided with sufficient grate-room
and flue-space to be gradually raised to a red heat in the course of
four or five days, while for the purpose of gradual cooling they can be
sealed up like the annealing kilns used for polished plate-glass.

The pots or crucibles in which optical glass is melted are usually of
the same shape as the covered pots used for flint-glass as illustrated
in Fig. 2. The optical glass pots, however, are made considerably
thinner in the wall, since they are not required to withstand the
prolonged action of molten glass in the same way as pots used for
flint-glass manufacture. On the other hand, the fire-clays used for
this purpose must be chosen with special care so as to avoid any
contamination of the glass by iron or other impurities which might
reach the glass from the pot. For the production of certain special
glasses, in fact, pots made of special materials are required, since
these glasses, when molten, produce a rapid chemical attack upon
ordinary fire-clays. A certain amount of the aluminiferous material
of the pot is, in fact, always introduced into the glass by the
gradual dissolving action of glass on fire-clay which we have already
described. The glass contaminated with these aluminiferous substances
is generally more viscous than the rest of the contents of the pot, and
therefore ordinarily remains more or less adherent to the walls of the
crucible, but the inevitable disturbances which accompany the processes
of melting and fining lead to the dissemination of some of this viscous
glass through the entire pot in the form of veins or striæ, which are
only removed during the stirring process. On the other hand, more of
this viscous glass is constantly being formed so long as the glass
remains molten, and if disturbances are not sufficiently avoided during
the later stages of the process fresh veins may easily be formed.

The actual operations of producing a melting of optical glass begin by
the gradual heating-up of the pot in the kiln just described. When the
pot has reached a full red heat the doors of the kiln are opened and
the pot drawn out by means of a long heavy iron fork running on wheels;
this implement is run into the mouth of the kiln and the tines of the
fork are pushed under the pot, and the latter is then readily lifted up
and withdrawn from the kiln. Meanwhile the temperature of the furnace
has been regulated in such a manner as to be approximately equal to
that attained by the heating kiln, so that the pot, when transferred
as rapidly as possible from the kiln to the furnace, is not subjected
to any very sudden heating; were it attempted to place the new pot in
a furnace at full melting heat the fire-clay would shrink rapidly and
the entire vessel would fall to pieces. Even under the best conditions
it is not possible to avoid the occasional failure of a pot by cracking
either at this or a slightly later stage of the process. The latter
occurrence is apt to be particularly disastrous, as the pot may then be
full of molten glass, which runs out and is lost.

As soon as the empty pot has been put into place, the melting furnace
is carefully sealed up by means of temporary work built of large
fire-bricks, the whole being so arranged that the mouth of the hood of
the pot is left accessible by means of an aperture in the temporary
furnace wall. This aperture can be closed by one or more slabs of
fire-clay, and when these are removed an opening is left by which the
raw materials are introduced, and through which the other manipulations
are carried out.

When this stage of the process is reached, the wagons containing the
mixed raw materials are usually wheeled into place in front of the
furnace, but the introduction of the materials themselves into the
pot is not begun until several hours later, when the furnace has been
vigorously heated and an approach to the melting heat has been attained.

When the furnace and pot have attained the necessary temperature,
but before the raw materials are introduced, a small quantity of the
cullet, which has been reserved for this purpose, is thrown into the
pot and allowed time to melt, and then only is the first charge of
mixture put into the pot. The object of this proceeding is to coat the
bottom and part of the walls of the pot with a layer of molten glass
which serves to protect it from the chemical and physical attack of
the raw materials during the violent action which takes place when they
are first exposed to the furnace heat.

The gradual filling of the pot with molten glass is now carried out by
the introduction of successive charges of raw material; as the mixture
not only occupies more space than the glass it forms, but also froths
up a good deal during melting, the quantities introduced each time
must be carefully adjusted so as to avoid an overflow of half-melted
glass through the mouth of the pot. As the pot is more and more nearly
filled, the space left for the raw materials is proportionately
diminished, and the later charges are therefore much smaller than the
first few.

When, finally, sufficient material has been introduced to fill the pot
completely, the next stage of the process commences. When the last
charge of raw materials has melted, the glass in the pot is left in the
state of a more or less viscous liquid full of bubbles of all sizes;
it is essential that these bubbles should escape and leave the glass
pure and “fine,” and this result can only be achieved by raising the
temperature of the furnace and allowing the glass to become more fluid,
while the rise of temperature also causes the bubbles to expand owing
to the expansion of the gas contained in them. In both ways, rise of
temperature facilitates the escape of the bubbles, and the furnace
is therefore heated to the full, and this extreme heat is maintained
until the glass is free from bubbles. In the case of the more fusible
glasses the temperature required for this purpose is not excessively
high, and, indeed, in the case of these glasses care is taken to avoid
too high a temperature, as it entails other disadvantages. In the case
of the harder crown glasses, however, the difficulty lies in producing
an adequately high temperature without at the same time endangering
the life of furnace and crucible. The difficulty of freeing the molten
glass from bubbles constitutes one of the causes that limit the range
of our optical glasses in one direction--still harder glasses could be
melted, but it would not be feasible to maintain a temperature high
enough to render them fluid enough to “fine.”

In the case of other kinds of glass, again, it becomes impossible to
entirely remove the bubbles from the molten mass even when very hot and
very fluid. The exact cause is not known, but in some kinds of glass
the bubbles formed are so minute that even when the glass is perfectly
mobile the bubbles show no tendency to escape, while in other kinds of
glass there appears to be a steady evolution of minute bubbles as soon
as the temperature is raised with a view to removing those already in
the glass. As this property attaches to some of the most valuable of
the newer varieties of optical glass, opticians and the public have
learnt to put up with the presence of minute bubbles in the lenses
and prisms made of these glasses. These bubbles are, however, very
minute and do not interfere with the optical performance of the lenses,
&c., except to the extent of arresting and scattering the very small
proportion of light that falls upon them; their presence is therefore
to be regarded as a small but unavoidable drawback to the use of
glasses which offer advantages that completely outweigh this defect.

Returning to the melting process, we find that the extreme heating
required for the purpose of “fining” the glass is continued for a
considerable period of time, as long as thirty hours in some cases,
