Repository: gutenbergbooks/52724

Project Gutenberg (https://www.gutenberg.org) public repository for
eBook #52724 (https://www.gutenberg.org/ebooks/52724)

File: 52724-0.txt (part 11 of 12)
The Project Gutenberg EBook of Glass Manufacture, by Walter Rosenhain
the glass being examined from time to time to test its condition as
regards freedom from bubbles. This is done by taking a small sample
of glass out of the pot and examining it to see if it still contains
bubbles. In some works this test is made by taking up a very small
gathering of glass on the end of a small pipe and blowing it into a
spherical flask; on looking at such a flask in a suitable light the
presence of even minute bubbles is readily detected. In other works a
simpler process is adopted, a small quantity of glass being ladled out
of the pot on the surface of a flat iron rod. It is allowed to cool
on the rod, and when pushed off forms a small bar of glass some eight
or ten inches long and about an inch wide; in this also the presence
of bubbles is easily detected. These test pieces are known among
glass-makers as “proofs.”

When proofs, taken as just described, have shown that the glass is free
from bubbles, the extreme heat of the furnace is allowed to abate,
and the fire-clay slabs in front of the mouth of the pot are removed.
The next step is that of skimming the surface of the glass. Since
most of the materials liable to contaminate the contents of a pot are
specifically lighter than the molten glass, they will be found floating
on the surface, and the surface glass is therefore removed with a
view to ridding the glass of anything that may have been accidentally
introduced and that has not melted and become incorporated with the
molten mass.

The next steps in the process are those of stirring the molten glass
with a view to rendering it homogeneous and free from striæ. The
stirrer used for this purpose is usually a cylinder of fire-clay,
previously burnt and heated. This is provided with a deep square hole
in one end, and it is held at first by means of a small iron bar
passed into this hole. By this means the red-hot cylinder of fire-clay
is introduced into the open mouth of the pot, and when it has attained
approximately the temperature of the molten glass it is dipped into
the glass itself, in which it ultimately floats. When stirring is to
begin, the square, down-turned end of a long iron bar is introduced
into the corresponding square hole in the upper end of the stirrer, and
by this means the fire-clay cylinder is held in a vertical position in
the glass and given the steady rotatory movement which constitutes the
stirring process. For this purpose the long iron bar just mentioned is
made to pass over a swivel-wheel, while a workman moves it steadily by
the aid of a large wooden handle. This operation is always laborious
and trying; the workman is necessarily exposed to the intense heat
radiated from the open mouth of the crucible, so that men have to
relieve each other at frequent intervals.

During the earlier stages of the stirring process the glass is very
hot and mobile, but the stirring is continued, with short intervals,
until the glass is so cold and stiff that the stirrer can scarcely be
moved in it at all, so that the work of moving the stirrer becomes
heavy towards the end of the operation. The actual amount of stirring
required varies according to the nature of the glass, and the size
of the pot or crucible in question. Some meltings are found to be
satisfactory after as little as four hours’ stirring, while for others
as much as 20 hours are required.

When the glass has stiffened to such an extent that it is no longer
possible to continue the stirring, preparations are made for the final
cooling-down of the pot of glass. The fire-clay stirrer is sometimes
withdrawn from the glass, but this is laborious, and entails dragging
a considerable quantity of glass out of the pot with the clay cylinder;
more usually, therefore, the stirrer is simply left embedded in the
glass.

The next object to be accomplished is that of cooling the glass as
rapidly as safety will permit until it has become definitely “set”--the
purpose being to prevent the recrudescence of striæ as a result of
convection currents or other causes which might disturb the homogeneity
of the glass. This rapid cooling is obtained in various ways; in one
mode of procedure the furnace is so arranged that by opening a number
of apertures provided for the purpose cold air is drawn in and the pot
and its contents chilled thereby without being moved. This method has
the advantage that the pot containing the viscous glass is never moved
or disturbed in any way, but on the other hand the cooling which can be
effected within the furnace itself is never very rapid, and the furnace
as well as the pot is chilled. Further when the glass has been chilled
down to a certain point this rapid rate of cooling must be arrested, as
otherwise the whole contents of the pot would crack and splinter into
minute fragments. Where the pot has been left in the furnace this can
only be done by sealing up the whole furnace with temporary brickwork
and lutings of fire-clay, leaving it to act as an annealing kiln until
the glass has cooled down approximately to the ordinary temperature, a
process that occupies a period of from one to two weeks according to
the size of the melting. Such enforced idleness of a melting furnace
is of course very undesirable from an economical point of view, and it
is generally avoided by adopting the alternative method of drawing
the pot bodily out of the furnace as soon as the stirring operation is
ended. For this purpose the temporary brickwork forming the front of
the furnace is broken down, and with the aid of a long crow-bar the
bottom of the pot is levered up from the bed or siege of the furnace
to which it adheres strongly, being bound down by the sticky viscous
mass of molten glass and half-molten fire-clay which always accumulates
on the bed of the furnace. The pot being temporarily held up by the
insertion of a piece of fire-brick, the tines of a long and heavy
iron fork running on a massive iron truck are introduced beneath the
pot; an iron band provided with long handles is then passed around
the pot, and the latter is then drawn forward by the aid of suitable
pulley blocks. The tines of the fork are then raised, and the pot is
wheeled out of the furnace and deposited upon a suitable support. Here
it is allowed to cool to the requisite extent, when it is again picked
up on the tines of the fork and deposited in an annealing kiln which
has been previously warmed to a suitable temperature. It will be seen
that this handling of a heavy mass of intensely hot material involves
much labour, while there is also a risk of losing the glass if the pot
should break before the glass has set sufficiently. Every care is taken
to prevent such an accident, the pot being wrapped round with chains or
otherwise supported in such a way that a small crack could not readily
develop into a large gap.

When such a melting of glass has cooled sufficiently, either in the
furnace or in the annealing kiln, to be safely handled, the whole
pot is drawn out, and the fire-clay shell, which is generally found
cracked into many pieces, is broken away by the aid of a hammer. Under
favourable circumstances the whole of the glass may have cooled intact
as one solid lump sometimes weighing over half a ton. Unless special
care is taken, however, it is more usual to find the glass more or less
fissured, a number of large lumps being accompanied by a great mass of
small fragments. These are now picked over, and all those which are
free from visible imperfections or which can be readily detached from
such imperfections by the aid of a chipping hammer are put upon one
side for further treatment.

The next step of this treatment consists in moulding the rough broken
lump into the shape of plates, blocks, or discs according to the
purpose for which the glass may be required by the optician. The
plant used for the moulding process varies widely, but in all cases
the operation consists in gradually heating the glass in a suitable
kiln until it is soft enough to adapt itself to the shape of the
mould provided for the purpose. In some cases these moulds are made
of fire-clay, and the glass is simply allowed to settle into them by
its own weight; in other cases iron moulds are used, and the glass
is worked into them by the aid of gentle pressure from wood or metal
moulding tools. In yet other cases, particularly where the glass is
required in the form of small thin discs or where it is to be formed
into the approximate shape of concave or convex lenses, the aid of a
press is sometimes invoked.

In all cases the moulding process is followed by the final annealing,
which consists in cooling the glass very gradually from the red heat at
which it has been moulded, down to the ordinary temperature. The length
of time occupied by such cooling depends very much upon the size of the
object and also upon the degree of refinement to which it is necessary
to carry the removal of small internal strains in the glass. For many
purposes it is sufficient to allow it to cool down naturally in a
large kiln in the course of six or eight days. For special purposes,
however, where perfect freedom from double refraction is demanded, much
greater refinements are required, and special annealing kilns, whose
temperature can be accurately regulated and maintained, are employed.
In these the annealing operation can be carried out so gradually that a
rate of cooling in which a fall of 1° C. occupies several hours can be
maintained, so that very perfectly annealed glass can be produced even
in discs or blocks of large size.

When removed from the annealing kiln the plates or discs of optical
glass are taken to a grinding or polishing workshop, where certain of
their faces or edges are ground and polished in such a way as to permit
of the examination of the glass for bubbles, striæ and other defects
in the manner indicated in the previous chapter. As the amount of
sorting that can be done while the glass is still in rough fragments
is necessarily very limited, it follows that a considerable proportion
of the glass which has been moulded and annealed must be rejected as
useless when thus finally examined. A yield of perfect optical glass,
amounting to 10 or at most 20 per cent. of the total contents of each
pot, is therefore all that can be expected, and smaller yields are by
no means infrequent--a consideration that will serve to explain the
relatively high price of optical as compared with other varieties of
glass.

A consideration of the various factors that are involved in the
production of a piece of perfect optical glass will make it apparent
that the cost and difficulty of its production increases rapidly with
the weight of the piece to be produced, so that it is not surprising to
find that the price of very large discs of perfect optical glass such
as those required for large astronomical telescopes, reaches figures
which become prohibitive when very large sizes are considered. Thus,
while it is quite possible to obtain say 100 pounds of good glass from
a single melting if the glass is to be used in the form of pieces not
weighing more than five or six pounds each, it is only rarely that a
single block of perfect glass can be found weighing 100 pounds. In the
former case the best pieces can be picked, the worst defects can be
eliminated by chipping the rough fragments, and at a later stage other
defective pieces can be cut off or ground away; not so where a large
single block is required. A single fine vein, perhaps too small to be
visible to the unaided eye, may be found to run through a whole block
in such a way that it cannot be removed without breaking or cutting up
the whole piece, and it will be seen that the frequency with which this
is liable to occur increases with the volume of the piece required.
The difficulties of re-heating and moulding are also increased
enormously with the size of the individual pieces of glass that have
to be dealt with, and where very large pieces have to be heated and
cooled accidental breakage becomes a serious risk. In view of these
difficulties it is not surprising to find that the dimensions of our
astronomical refractors appear to have approached their limit, but
rather are we led to admiration of the skill and enterprise that has
pushed this limit so far as to produce discs of optical glass measuring
as much as one metre in diameter.




CHAPTER XIV.

MISCELLANEOUS PRODUCTS.


The field of glass-manufacture is so wide and the number and variety of
its products so great, that in the limited compass of this volume it is
impossible to fully enumerate them all; there are, however, a certain
number of these products which, while of considerable importance in
themselves, yet do not fall readily under any of the headings of the
preceding chapters. A short space will therefore be devoted to some of
these in this place.

_Glass Tubing._--A widely-useful form of glass is that of tubes of
all sizes and shapes, ranging from the fine capillary tubes used in
the construction of thermometers to the heavy drawn or pressed pipes
that have been employed for drainage and other purposes. The process
of manufacture employed varies according to the size and nature of
the tube that is required. Thus lamp-chimneys are really a variety of
tube, used in short lengths and made of relatively wide diameter and
thin walls. These are not, however, ordinarily made in the form of long
tubes cut into short sections, but--as has already been mentioned--they
are blown into moulds in the form of a thin-walled cylindrical bottle,
whose neck and bottom are subsequently removed. By this process the
various forms of chimneys for oil-lamps, having contractions at
certain parts of their length, can be readily produced.

The articles more strictly described as glass tubes are, however,
produced by a process in which actual blowing plays only a very minor
part. A gathering of suitable size is taken up on a pipe, a very small
interior hollow space is produced by blowing into the pipe, and then
the gathering is elongated by swinging the pipe in a suitable manner.
The end of the elongated gathering furthest from the pipe is then
attached to a rod or “pontil” held by a second workman, and the two men
then proceed to move apart, drawing out the gathering of glass between
them. According to the bore and thickness of wall required in the tube,
the men regulate the speed at which they move apart; the thinner the
tube is to be the more rapidly they move, in order to draw the glass
out to a sufficient extent before it hardens too much. The rate of
drawing must, of course, also be adapted to the nature of the glass in
question, and this will vary very widely. For the production of the
smaller bored tubes the men find it necessary to separate at a smart
trot, while heavy tubes such as are used for gauge-glasses, are drawn
of hard glass by a very gradual movement. In some cases, the setting
of the glass, when the tube has attained the desired thickness, is
hastened by the aid of an air-blast, or--in more primitive fashion--by
boys waving fans over the hot glass. In any case, suitable troughs are
provided for receiving the tube when drawn, and from these the tube is
taken to an annealing kiln to undergo this necessary operation.

The glass used for the production of tubing varies very widely
according to the purpose for which the product is intended. Almost
any of the more usual varieties of glass can be readily drawn out
into tubes, and the choice of the kind of glass to be employed is
therefore left to other considerations. Tubing required for the use of
the lamp-worker, _i.e._, for the production of instruments or other
articles by the aid of the glass-blower’s blow-pipe, must have the
capacity of undergoing repeated cooling and heating without showing
signs of crystallisation (devitrification), while reasonable softness
in the flame is also required. For this purpose, also, glass containing
lead is not admissible, since this would blacken under the influence
of the blow-pipe flame. Soda-lime glasses rather rich in alkali are
most frequently used for these purposes; one consequence of their
chemical composition, however, is that such glass tends to undergo
decomposition when stored for any length of time, more especially in
damp places. Frequently this decomposition only manifests itself on
heating the glass in a flame, when it either flies to pieces or turns
dull and rough on the surface. Such glass is sometimes said to have
“devitrified,” but this is not really the case; what has actually
happened is that the atmospheric moisture has penetrated for some
little distance into the thickness of the glass, probably hydrating
some of the silica; on heating, this moisture is driven off, with the
result that either a few large cracks, or innumerable fine ones, are
formed. In the latter case these do not readily disappear when the
glass is softened and the dull, rough surface is left at the end of the
operation.

For purposes where the glass is to be exposed to high temperatures,
tubing made of so-called “hard glass” is employed. This is practically
a form of Bohemian crystal glass, the chemical composition being
that of a potash-lime glass rather rich in lime. To some extent this
Bohemian hard glass has been superseded by the special “combustion
tube” glass manufactured by Schott, of Jena. This is a very refractory
borosilicate glass containing some magnesia; it certainly withstands
higher temperatures than hard Bohemian glass, and is rather less
sensitive to changes of temperature; on the other hand, it has the
inconvenient property of showing a white opalescence when it has once
been heated, and this, after a time, renders the glass completely
opaque.

For many purposes, where heat-resisting qualities are chiefly required,
ordinary glass has now a formidable rival in the shape of vitrified
silica, which is now available as a satisfactory commercial product.
This substance offers the great advantage that for most ordinary
purposes it may be regarded as entirely infusible, since the intense
heat of an oxygen-fed flame is required to soften or melt the silica.
Further, vitreous silica has an extremely low coefficient of expansion,
and appears also to have a rather high coefficient of thermal
conductivity. The result is that tubes and other articles made of
this material possess an astonishing amount of thermal endurance (see
Chapter II.).

A white-hot tube or rod of this material can be plunged into cold water
with impunity, and no special care need be exercised in heating or
cooling articles made of this substance, unless articles of great size
and thickness are involved, and even with these only little caution
is needed. The only disadvantages which must be balanced against the
great advantages just named lie in the relatively high cost of the
articles and in their somewhat sensitive behaviour to certain chemical
influences. As regards cost, vitreous silica is at present available in
two different forms; in the first form it resembles ordinary glass very
closely in appearance, the shape and finish of the tubes and vessels
of this kind having undergone very great improvements quite recently.
This silica glass has, in fact, been worked from molten silica in a way
more or less analogous to that in which ordinary glass is worked, the
great extra cost of the silica ware being due, in part, at all events,
to the extremely high temperature required for melting and working this
material; ordinarily, in the production of the class of silica ware
now referred to, this heat is generated by the liberal--and therefore
expensive--use of oxygen gas. In great contrast to this glass-like,
transparent silica ware is the other form in which this material is
available. This is a series of products obtained from the fusion of
silica in special forms of electric furnace; in this ware the minute
bubbles so readily formed in the fusion of all forms of quartz are not
even partially eliminated, and by their presence--often in the form of
long-drawn-out, capillary hollows--they impart to this ware its very
characteristic milky appearance. The price of this product, which is
mostly used in the form of tubes, although such articles as basins,
crucibles, and even muffles of considerable size are available, is much
lower than that of the transparent variety, being in fact decidedly
lower than that of the best porcelain; on the other hand, even this
price is considerably above that of the best glass tubing.

Apart from the question of cost, the use of silica ware is further
limited by its sensitiveness to all forms of basic materials. Thus
alkaline solutions cannot be allowed to come into contact with this
substance, since they attack it vigorously, especially when warm. At
high temperatures all basic materials produce a rapid attack on silica
ware, the silica, in fact, behaving as a strongly acid body at and
above a red heat. The attack which occurs when such a substance as iron
or copper oxide is allowed to come into contact with heated vitrified
silica is, in fact, so rapid that a tube is completely destroyed in
a few minutes, the formation of silicates resulting in the cracking
and disintegration of the whole piece. While, therefore, silica ware,
especially in its cheaper forms, undoubtedly possesses great advantages
and possibilities, its use must be carried on with careful reference to
its chemical nature.

Vitreous silica, in addition to the uses and advantages just named,
has also an interest from the optical point of view; this arises from
the fact that it is transparent to short (ultra-violet) light waves
to which all ordinary varieties of glass are completely opaque. Quite
recently, the Jena works have produced special glasses which are more
transparent to these ultra-violet rays than ordinary glass, but even
these fall far short of silica in this respect. This property of
transparence to ultra-violet light is utilised in two widely different
directions. One of these is in the production of ultra-violet light
when required for medical or other special purposes; a most energetic
source of such rays is available by the use of tubes of vitrified
silica within which the mercury-vapour arc is produced. In another
direction the employment of quartz lenses makes it possible to take
advantage of the optical properties of ultra-violet light in connection
with microscopy; for the purpose of constructing a perfect optical
system, crystalline quartz would be useless, since its property of
double refraction would interfere hopelessly with the performance of
the lenses. This is now overcome by the use of vitreous silica lenses,
in the case of the “ultra-violet microscope,” as made by Carl Zeiss,
of Jena. So far, however, it has only been possible to produce quite
small pieces of vitreous silica sufficiently free from bubbles to be
used for optical purposes. The great difficulty lies not so much in
merely melting the quartz down as in freeing it from the air-bubbles
enclosed within it; the course usually adopted with glass, of raising
the temperature and allowing the bubbles to rise to the surface,
becomes impossible in this case, because the silica itself begins to
vapourise and even to boil vigorously at temperatures not very far
above its melting point. Quite recently, however, two American workers
have claimed to be able to overcome this difficulty by the use of both
vacuum and high pressure applied at the earlier and later stages of
the fusion process respectively, so that it may shortly be possible to
produce vitreous silica in large and perfectly clear blocks.

We have already indicated that glass tubing and rod form the basis
upon which the glass-worker, with the aid of the blow-pipe or “lamp,”
fashions his productions, which, of course, include a great number of
scientific instruments and appliances used more especially in the field
of chemistry. In another direction also glass tubing serves as a basis
for a branch of the glass industry; this is the manufacture of certain
classes of glass beads, which are formed by cutting up a heated glass
tube of suitable diameter and colour into short, more or less spherical
sections. In some cases the colour of the beads is secured by using
glass of the desired tint, but in other cases the beads are made of
colourless glass, and a colouring substance is placed in the interior
of the bead.

Solid glass rods are also employed for a variety of purposes; their
mode of manufacture is exactly analogous to that of tubing, except
that the gathering is drawn out without having first had a hollow
space produced at its centre by the blower. In its most attenuated
form glass rod becomes glass thread or fibre; this is produced by
drawing hot glass very rapidly, the resulting thread being wound on a
large wheel. At one time this material found considerable use, since
it was found possible to spin and weave the thinnest glass fibres into
fabrics which could be used for dress purposes. It is not, however,
to be regretted that this fashion has neither extended nor survived,
since it was certainly liable to produce serious injury to health.
It is a well-known fact that there are few more injurious or even
dangerous substances to be inhaled into the human throat and lungs than
finely-divided glass; glass fibre, moreover, when subjected to constant
bending and wear, is bound to undergo frequent fracture, and the
atmosphere of a ball-room, for example, in which several such dresses
were worn would soon be contaminated with innumerable fine, sharp
particles of glass which would produce an injurious effect on those
inhaling them. At the present time glass fibre is used for little else
than the “glass wool” required for certain special purposes in chemical
laboratories.

Fused quartz or silica fibres, of extreme tenuity, but of relatively
very great strength, are employed in many scientific instruments, where
their extreme lightness and perfect elasticity and freedom from what
is known as “elastic fatigue” renders them of very great value. These
fibres are not drawn from a mass of molten silica, as is done with
glass, but are produced by attaching a nail or bolt to a small bead of
fused silica produced by the aid of an oxygen-fed blowpipe; the nail or
bolt is then suddenly shot away down a long passage or similar space by
means of a cross-bow, drawing a very fine fibre of silica with it; the
most difficult part of this operation, however, consists in finding and
handling the fibres thus produced.

_Artificial Gems._--The fact that pieces of suitably-coloured glass can
be made to show a superficial, but sometimes more or less deceptive,
resemblance to precious stones, has led to the manufacture of imitation
jewels of all descriptions. The glass used for this purpose is usually
a very dense flint-glass whose high refractive index facilitates the
imitation which is aimed at. The external shapes of gems are, of
course, readily imitated by cutting and grinding the glass, while the
requisite colours are attainable by means of the colouring materials
described in Chapter XI. To a casual observer the difference in sparkle
and brilliance which arises from the difference between the refractive
index of the heavy flint-glass (about 1·8) and that of minerals
(which ranges from 1·7 to 2·2) is not readily apparent, but closer
examination will at once reveal the difference. The determination of
the optical constants by means of a refractometer would at once reveal
the true character of the imitation, but an even readier test is that
of hardness. The dense flint-glass is naturally soft, and is readily
scratched by most of the harder minerals, while the precious stones,
more particularly garnets, rubies and diamonds, are very hard. If an
attempt is made to scratch an ordinary sheet of window-glass, it will
be found that most real precious stones will do so readily, while
flint-glass imitations will fail to make more than a slight mark,
which is more smear than scratch. The test by determining the specific
gravity is also obviously applicable, since the flint-glass will
readily betray its presence by its high density (over 4).

In quite a different class from the imitation gems made of cut
flint-glass are the artificial gems, which in nature and composition
are exact reproductions of natural gems, but which have been produced
by artificial processes. As far as the writer is aware these are
only found in any large numbers in the case of the ruby, but in that
case, at all events, it is said that the production of the artificial
crystals is at least as costly as the purchase of the natural stones.
There can, however, be very little doubt that as the processes of
fusion and crystallisation become better known and understood, and the
chemistry of silicate minerals is developed, the artificial production
of mineral crystals in, at all events, moderate sizes will become
increasingly possible; it is even to be hoped that their production
will be so far perfected as to place their really valuable properties
at the service of man.

_Chilled Glass._--In all the processes of glass manufacture described
in the present book, annealing has always played an important part. The
glass, after it has undergone its last treatment under the influence
of heat, is subjected to a gradual cooling process with the object of
freeing it from the internal strains which it would otherwise retain,
and which would, ordinarily, endanger its existence and interfere with
its use. It is, however, well known that surfaces of glass subjected
to such internal strains as result in a compressive stress on the
glass near the surface, are less liable to injury, and are apparently
stronger than when the glass is annealed and the stresses are removed.
On the other hand, glass surfaces under tension are extremely delicate
and fragile. In some respects, therefore, glass which has not been
annealed may appear to be stronger than the annealed product. The
well-known case of the Rupert’s drop is an example of this kind.
Rupert’s drops are produced by dropping molten glass into water; they
generally take the form of a more or less spherical body having a long
tail, tapering off into a thread, attached to it. Such a Rupert’s drop
may be struck with a heavy hammer, and will safely resist a blow that
would splinter a similar body made of annealed glass. If, however, the
surface be scratched, or the tip of the tail be broken off, the entire
“drop” breaks up, sometimes with a violent explosion, into minute
fragments. Numerous inventors, among whom De la Bastie and Siemens
figure most conspicuously, have endeavoured to utilise these properties
of chilled glass, not exactly by endeavouring to produce that extreme
degree of internal strain which is characteristic of the Rupert’s drop,
but by producing what they describe as “tempered” glass, in which the
internal strains have been reduced by less violent cooling to such an
extent as to retain some of the advantages of the hardened, internally
strained condition while approximating more or less to the safer state
of annealed glass. At one time articles of this kind were frequently
seen as curiosities, such as tumblers that could be dropped on the
floor without breaking, etc., but these articles generally ended by
receiving a slight scratch or chip and promptly falling into fragments.
As a matter of fact, however, some tempered glass is actually
manufactured by the firm of Siemens at the present time for special
purposes. De la Bastie’s process was tried in England, and some success
was claimed for it; but it is not in commercial operation at the
present time, and never appears to have attained any great importance.

_Massive Glass._--Enthusiasts for the extension of the use of glass
have endeavoured to apply it to a great variety of purposes, including
the construction of buildings and the paving of streets. In the
former case, which was exemplified at the Paris Exhibition of 1900,
advantage was taken of the light-transmitting power of the material,
but although the buildings erected with large blocks of cast glass were
not displeasing in effect, this use has not found any considerable
extension. For paving purposes, the hardness and durability of glass
are the only useful qualities, and here also--although several trials
have been made in France--no signs of any considerable application of
the new products are as yet visible. What has been said above with
reference to the injurious character of glass dust applies, further, to
glass pavements, since their natural wear would result in the formation
of considerable quantities of this dust. The advocates of glass paving,
however, suggest that the hardness of glass would greatly reduce the
actual amount of wear, and that consequently the dust would be reduced
considerably. This is a matter which prolonged experience alone can
decide, but it does not seem obvious that glass blocks should wear more
slowly than stone setts made of good granite, for example. On the other
hand, the glass blocks could probably be produced more cheaply, since
the labour of cutting to size would be obviated by casting the blocks
to the desired dimensions.

Water-glass, or silicate of soda or potash is perhaps scarcely to be
classed under the heading of “Glass Manufacture” at all, but it bears a
certain relationship to glass in several ways. Thus one of the modes of
manufacturing water-glass is by the fusion of sand and alkali in tank
furnaces somewhat resembling those used for glass production; the fused
silicate, moreover, solidifies as a vitreous mass, in which respect
it also resembles such substances as borax, etc. The uses of silicate
of soda and potash are, however, so far removed from the field of
glass-manufacture that we cannot enter into them here.

In concluding this chapter, we wish to describe one more product of the
glassworks, and this includes some of the most impressive and splendid
examples of the glass-maker’s art. These are the great mirrors and
lenses by whose aid our lighthouses and searchlights send forth their
powerful beams of light. Although these objects are called “mirrors”
and “lenses,” since they fulfil the functions of such optical organs,
yet in their nature and mode of manufacture they are so far removed
from the glass used for the production of other kinds of lenses that
they could not be included under the heading of “optical glass.”

The characteristic feature in the manufacture of optical glass is the
manner in which each separate pot or melting is allowed to cool down
and to break up into irregular fragments which are subsequently moulded
to the desired shape. Were it attempted to manufacture the large glass
bodies required for lighthouse purposes in this manner, the cost would
approximate to that of the large discs used for telescope objectives,
and this would of course be entirely prohibitive. The requirements as
regards colour, homogeneity and freedom from other defects, which must
be met in lighthouse lenses, are further not nearly so stringent as
those which are essential in ordinary optical work of good quality.
The reason for this difference arises from the fact that lighthouse
lenses and searchlight mirrors are used merely to impart a desired
direction to a beam of light, and not for the purpose of producing
sharply-defined images; slight irregularities in the glass are
therefore not of such serious importance.

Lighthouse glass can therefore be produced by rather less elaborate
means; although every care is taken to make the glass as perfect as
possible, it is brought into approximately the desired form by casting
the molten glass in iron moulds of the proper shape. When removed
from these moulds and annealed, the glass is fixed on large revolving
tables and ground and polished to the final shape of lenses and annular
lens-segments as required for the various types of Fresnel lighthouse
lenses. In this way complete rings, forming annular lenses, are
produced up to 48 inches diameter. Rings of larger size are usually
built up of a number of segments, and these built-up rings sometimes
have a radius as large as 7 feet. For the majority of lighthouse
lenses, it should be added, a hard soda-lime glass having a refractive
index of 1·50 to 1·52 is used, but for special purposes a dense
flint-glass having a refractive index of 1·63 is employed.

Mirrors for searchlight purposes are of very varied forms and sizes,
the shape depending largely upon the particular form of beam which
they are designed to project. For many purposes a parabolic form
is required, while in others, where a flat, fan-shaped beam is to
be produced, a form having an elliptical section in a horizontal
plane and a parabolic section in the vertical plane is required. In
most cases these mirrors are produced by bending plates of glass,
previously raised to the necessary degree of heat, over suitably
shaped moulds, the surface being subsequently re-polished to remove
any roughness resulting from the bending process. Another type of
mirrors is that known as “Mangin,” which has two spherical surfaces
placed eccentrically in such a way that the centre of the mirror is
considerably thinner than the periphery; in this type of mirror the
reflecting action of the back surface is modified by the refracting
action of the front surface, but both are spherical, and can therefore
be accurately ground and polished by the usual mechanical means. Such
mirrors are manufactured of single pieces of glass up to 6 feet in
diameter.




APPENDIX

BIBLIOGRAPHY.


The existing literature of glass manufacture is so limited that a
complete bibliography could almost be given on a single page; in the
English language, in particular, there are exceedingly few books
and papers on the subject. The French and German literature of the
subject is a little more extensive. In giving a list of the works,
and more particularly in referring to those which he has consulted in
the preparation of the present volume, the author thinks it will be
an advantage to indicate their scope, and, to some extent, what he
believes to be their value, in order to save the student the trouble
of seeking out comparatively inaccessible works only to find that they
contain little that is of value for his purpose.


_English Books and Papers on Glass Manufacture._

The Principles of Glass Making (George Bell & Sons). By Powell &
Chance. An elementary book giving a clear and concise account of
the older processes, more especially in connection with flint and
plate-glass.

Glass. Articles in 9th Edition of Encyclopædia Britannica. A detailed
account of processes, more or less covering the entire subject, but the
processes described are mostly obsolete at the present time.

Glass. Article in Supplement to 9th Edition of Encyclopædia Britannica.
By Harry J. Powell. A brief summary of more recent developments.
Particularly valuable in reference to artistic English flint-glass.

Jena Glass. By Hovestadt, translated by J. D. and A. Everett.
Contains a full account of the scientific work on glass and its
practical application, done in connection with the Jena Works of
Schott. Particularly interesting in connection with the subjects of
Chapters I., II., XII., and XIII. As the title indicates, the book is
written from the Jena point of view, and scarcely does justice to work
done elsewhere. The book has gained considerably at the hands of the
translators.

Some Properties of Glass. By W. Rosenhain. (Transactions of the Optical
Society of London, 1903.) Gives a brief account of the properties of
glass as affecting its optical uses.

Possible Directions of Progress in Optical Glass. By W. Rosenhain.
(Proceedings of the Optical Convention, London, 1905.) Has been
referred to in the text of this book (Chapter XII.).

Catalogue of the Optical Convention Exhibition, London, 1905. Contains
historical and general notices of optical and lighthouse glass,
glass-working machinery, etc.
